Repository: Einfeld686/MarsDiskSimulation

# Forsterite material data bundle (simulation-ready)

This bundle contains machine-readable material-property data for forsterite (Mg2SiO4) as currently assembled:
- Optical constants n,k: FOR2285 (Jena) dataset for crystalline forsterite, axes a/b/c, temperatures 50–295 K, wavelength 0.08–1000 µm.
- Vapor pressure / HKL parameters:
  - Solid: van Lieshout et al. (2014) Eq. (13) with A,B for crystalline forsterite; HKL mass-flux form Eq. (12).
  - Liquid: Fegley & Schaefer (2012) Eq. (5) for molten forsterite total vapor pressure (bar).

File: data/forsterite_material_data/nk_FOR2285/fors_a_295_nk.dat (part 1 of 2)
0.08 1.2095608 0.91175142
0.081 1.2364706 0.91336647
0.082 1.2601208 0.90907031
0.083 1.2834766 0.89965109
0.084 1.2949497 0.88385058
0.085 1.3048543 0.86784959
0.086 1.3090047 0.86078241
0.087 1.3066762 0.86175722
0.088 1.3055446 0.87152701
0.089 1.3056346 0.88902542
0.09 1.3102837 0.90709207
0.091 1.327033 0.92497452
0.092 1.3561295 0.93384338
0.093 1.3944608 0.94271223
0.094 1.4176017 0.9445526
0.095 1.4402352 0.94244914
0.096 1.4586792 0.94296743
0.097 1.4720787 0.94664269
0.098 1.4854781 0.95122441
0.099 1.5101997 0.95663668
0.1 1.5419271 0.95899347
0.101 1.573607 0.95495032
0.102 1.6052083 0.95073044
0.103 1.6368096 0.93898994
0.104 1.6628971 0.92724944
0.105 1.6878759 0.91123281
0.106 1.709432 0.88901365
0.107 1.7250719 0.8667945
0.108 1.7407117 0.84381768
0.109 1.7519841 0.81986741
0.11 1.754617 0.80555454
0.111 1.7572499 0.79613681
0.112 1.7598828 0.78671907
0.113 1.7624037 0.78028696
0.114 1.7648646 0.77808138
0.115 1.7673255 0.77587581
0.116 1.7697864 0.77367024
0.117 1.7808224 0.76994892
0.118 1.7953603 0.760064
0.119 1.8100243 0.75017908
0.12 1.8257848 0.73752559
0.121 1.8415453 0.72275878
0.122 1.8568538 0.70799197
0.123 1.8678838 0.6928755
0.124 1.8789139 0.67745301
0.125 1.8811403 0.66203053
0.126 1.8752648 0.64633309
0.127 1.8691569 0.63061596
0.128 1.8615979 0.63015527
0.129 1.8540388 0.63274089
0.13 1.8470044 0.63909728
0.131 1.8574495 0.64554189
0.132 1.8678945 0.64633154
0.133 1.8793687 0.63871255
0.134 1.8911676 0.62644809
0.135 1.8911837 0.61756746
0.136 1.887303 0.60980595
0.137 1.8821315 0.60640994
0.138 1.8743308 0.61190693
0.139 1.86653 0.62149898
0.14 1.8587293 0.6502715
0.141 1.8726683 0.68845928
0.142 1.8953059 0.71682508
0.143 1.9363466 0.73323769
0.144 1.9810926 0.73553549
0.145 2.0394406 0.73783329
0.146 2.1049337 0.72383577
0.147 2.1575272 0.66646649
0.148 2.1972678 0.59914068
0.149 2.2304074 0.52709024
0.15 2.2396888 0.40832334
0.151 2.2489702 0.26140798
0.152 2.2493389 0.15993038
0.153 2.240446 0.074176614
0.154 2.2315531 0.042088307
0.155 2.2114548 0.01
0.156 2.1893454 0.003
0.157 2.167236 0.001
0.158 2.1508029 0.0003
0.159 2.137486 0.0001
0.16 2.1241692 4e-05
0.161 2.1108523 2e-05
0.162 2.0975355 1.2e-05
0.163 2.0858958 9e-06
0.164 2.0775629 7e-06
0.165 2.06923 6e-06
0.166 2.0608971 5.5e-06
0.167 2.0525643 5.2e-06
0.168 2.0442314 4.900004e-06
0.169 2.03606 4.6781661e-06
0.17 2.0290707 4.5359187e-06
0.171 2.0220815 4.4007723e-06
0.172 2.0150923 4.2772632e-06
0.173 2.0081031 4.1643041e-06
0.174 2.0011138 4.0587474e-06
0.175 1.9941246 3.9498162e-06
0.176 1.9877673 3.8522418e-06
0.177 1.9823197 3.7595375e-06
0.178 1.9768721 3.6654336e-06
0.179 1.9714245 3.5760902e-06
0.18 1.9659769 3.4930212e-06
0.181 1.9605293 3.4262193e-06
0.182 1.9550817 3.3534931e-06
0.183 1.9496342 3.2883952e-06
0.184 1.9441866 3.2387843e-06
0.185 1.9391337 3.1769899e-06
0.186 1.9353913 3.126018e-06
0.187 1.9316489 3.1014485e-06
0.188 1.9279065 3.0764095e-06
0.189 1.924164 3.0520637e-06
0.19 1.9204216 3.0397182e-06
0.191 1.9166792 3.0222808e-06
0.192 1.9129368 2.9941766e-06
0.193 1.9091944 2.9768491e-06
0.194 1.905452 2.9536362e-06
0.195 1.9017096 2.923465e-06
0.196 1.8979671 2.8780204e-06
0.197 1.8942247 2.8281163e-06
0.198 1.8904823 2.7719467e-06
0.199 1.8867399 2.696638e-06
0.2 1.8829975 2.6137057e-06
0.201 1.8792551 2.52149e-06
0.202 1.8759604 2.4137476e-06
0.203 1.8734258 2.2957869e-06
0.204 1.8708911 2.1745371e-06
0.205 1.8683565 2.0501733e-06
0.206 1.8658219 1.9128652e-06
0.207 1.8632873 1.7870308e-06
0.208 1.8607526 1.671759e-06
0.209 1.858218 1.5519419e-06
0.21 1.8556834 1.4283282e-06
0.211 1.8531488 1.3259327e-06
0.212 1.8506142 1.2178962e-06
0.213 1.8480795 1.1177399e-06
0.214 1.8455449 1.0372371e-06
0.215 1.8430103 9.596041e-07
0.216 1.8404757 8.9228147e-07
0.217 1.837941 8.2593477e-07
0.218 1.8354064 7.5819913e-07
0.219 1.8328718 7.1239849e-07
0.22 1.8303372 6.6571944e-07
0.221 1.8278025 6.2341779e-07
0.222 1.8252679 5.7279115e-07
0.223 1.8227333 5.3045068e-07
0.224 1.8201987 5.0309255e-07
0.225 1.817664 4.7643668e-07
0.226 1.8151294 4.4599881e-07
0.227 1.8125948 4.2056763e-07
0.228 1.8103033 3.8777782e-07
0.229 1.8083614 3.5440644e-07
0.23 1.8064194 3.2737709e-07
0.231 1.8044775 3.0608884e-07
0.232 1.8025355 2.8545435e-07
0.233 1.8005936 2.7220501e-07
0.234 1.7986517 2.6257873e-07
0.235 1.7967097 2.2865731e-07
0.236 1.7947678 2.0020163e-07
0.237 1.7928258 1.8490476e-07
0.238 1.7908839 1.8064278e-07
0.239 1.7889419 1.6687881e-07
0.24 1.787 1.4895221e-07
0.241 1.7857333 1.4298935e-07
0.242 1.7844667 1.3690927e-07
0.243 1.7832 1.1816196e-07
0.244 1.7819333 9.8240334e-08
0.245 1.7806667 9.3315463e-08
0.246 1.7794 8.6298924e-08
0.247 1.7781333 7.9973321e-08
0.248 1.7768667 6.6150945e-08
0.249 1.7756 5.5324243e-08
0.25 1.7743333 5.3625624e-08
0.26 1.7619 0
0.27 1.7511074 0
0.28 1.7420589 0
0.29 1.7337196 0
0.3 1.7265 0
0.31 1.7205 0
0.32 1.7151242 0
0.33 1.7103727 0
0.34 1.7064018 0
0.35 1.7034345 0
0.36 1.7004673 0
0.37 1.6975 0
0.38 1.6951667 0
0.39 1.6928333 0
0.4 1.6905 0
0.41 1.6887689 0
0.42 1.6870379 0
0.43 1.6853068 0
0.44 1.683928 0
0.45 1.6828567 0
0.46 1.6817853 0
0.47 1.680714 0
0.48 1.6796427 0
0.49 1.6785713 0
0.5 1.6775 0
0.51 1.6767 0
0.52 1.6759 0
0.53 1.6751 0
0.54 1.6743 0
0.55 1.6735 0
0.56 1.6728995 0
0.57 1.672299 0
0.58 1.6716984 0
0.59 1.6710979 0
0.6 1.6704974 0
0.61 1.6698969 0
0.62 1.6693943 0
0.63 1.6690825 0
0.64 1.6687707 0
0.65 1.6684589 0
0.66 1.6681471 0
0.67 1.6678353 0
0.68 1.6675236 0
0.69 1.6672118 0
0.7 1.6669 0
0.71 1.66671 0
0.72 1.66652 0
0.73 1.66633 0
0.74 1.66614 0
0.75 1.66595 0
0.76 1.66576 0
0.77 1.66557 0
0.78 1.66538 0
0.79 1.66519 0
0.8 1.665 0
0.81 1.66483 0
0.82 1.66466 0
0.83 1.66449 0
0.84 1.66432 0
0.85 1.66415 0
0.86 1.66398 0
0.87 1.66381 0
0.88 1.66364 0
0.89 1.66347 0
0.9 1.6633 0
0.91 1.66315 0
0.92 1.663 0
0.93 1.66285 0
0.94 1.6627 0
0.95 1.66255 0
0.96 1.6624 0
0.97 1.66225 0
0.98 1.6621 0
0.99 1.66195 0
1 1.6618 0
1.01 1.66167 0
1.02 1.66154 0
1.03 1.66141 0
1.04 1.66128 0
1.05 1.66115 0
1.06 1.66102 0
1.07 1.66089 0
1.08 1.66076 0
1.09 1.66063 0
1.1 1.6605 0
1.11 1.6604249 0
1.12 1.6603499 0
1.13 1.6602748 0
1.14 1.6601997 0
1.15 1.6601247 0
1.16 1.6600496 0
1.17 1.6599745 0
1.18 1.6598995 0
1.19 1.6598244 0
1.2 1.6597493 0
1.21 1.6596743 0
1.22 1.6595992 0
1.23 1.6595242 0
1.24 1.6594491 0
1.25 1.659374 0
1.26 1.6592 0
1.27 1.6591 0
1.28 1.6591 0
1.29 1.659 0
1.3 1.6589 0
1.31 1.6588 0
1.32 1.6587 0
1.33 1.6586 0
1.34 1.6585 0
1.35 1.6585 0
1.36 1.6584 0
1.37 1.6583 0
1.38 1.6582 0
1.39 1.6581 0
1.4 1.658 0
1.41 1.6579 0
1.42 1.6578 0
1.43 1.6577 0
1.44 1.6576 0
1.45 1.6575 0
1.46 1.6574 0
1.47 1.6573 0
1.48 1.6572 0
1.49 1.6572 0
1.5 1.6571 0
1.51 1.657 0
1.52 1.6569 0
1.53 1.6568 0
1.54 1.6567 0
1.55 1.6566 0
1.56 1.6565 0
1.57 1.6563 0
1.58 1.6562 0
1.59 1.6561 0
1.6 1.656 0
1.61 1.6559 0
1.62 1.6558 0
1.63 1.6557 0
1.64 1.6556 0
1.65 1.6555 0
1.66 1.6554 0
1.67 1.6553 0
1.68 1.6552 0
1.69 1.6551 0
1.7 1.6549 0
1.71 1.6548 0
1.72 1.6547 0
1.73 1.6546 0
1.74 1.6545 0
1.75 1.6544 0
1.76 1.6543 0
1.77 1.6541 0
1.78 1.654 0
1.79 1.6539 0
1.8 1.6538 0
1.81 1.6537 0
1.82 1.6535 0
1.83 1.6534 0
1.84 1.6533 0
1.85 1.6532 0
1.86 1.6531 0
1.87 1.6529 0
1.88 1.6528 0
1.89 1.6527 0
1.9 1.6526 0
1.91 1.6524 0
1.92 1.6523 0
1.93 1.6522 0
1.94 1.652 0
1.95 1.6519 0
1.96 1.6518 0
1.97 1.6516 0
1.98 1.6515 0
1.99 1.6514 0
2 1.6512 0
2.01 1.6511 0
2.02 1.651 0
2.03 1.6508 0
2.04 1.6507 0
2.05 1.6506 0
2.06 1.6504 0
2.07 1.6503 0
2.08 1.6501 0
2.09 1.65 0
2.1 1.6499 0
2.11 1.6497 0
2.12 1.6496 0
2.13 1.6494 0
2.14 1.6493 0
2.15 1.6491 0
2.16 1.649 0
2.17 1.6489 0
2.18 1.6487 0
2.19 1.6486 0
2.2 1.6484 0
2.21 1.6483 0
2.22 1.6481 0
2.23 1.648 0
2.24 1.6478 0
2.25 1.6477 0
2.26 1.6475 0
2.27 1.6473 0
2.28 1.6472 0
2.29 1.647 0
2.3 1.6469 0
2.31 1.6467 0
2.32 1.6466 0
2.33 1.6464 0
2.34 1.6462 0
2.35 1.6461 0
2.36 1.6459 0
2.37 1.6458 0
2.38 1.6456 0
2.39 1.6454 0
2.4 1.6453 0
2.41 1.6451 0
2.42 1.6449 0
2.43 1.6448 0
2.44 1.6446 0
2.45 1.6444 0
2.46 1.6443 0
2.47 1.6441 0
2.48 1.6439 0
2.49 1.6438 0
2.5 1.6436 0
2.51 1.6434 0
2.52 1.6432 0
2.53 1.6431 0
2.54 1.6429 0
2.55 1.6427 0
2.56 1.6425 0
2.57 1.6424 0
2.58 1.6422 0
2.59 1.642 0
2.6 1.6418 0
2.61 1.6416 0
2.62 1.6415 0
2.63 1.6413 0
2.64 1.6411 0
2.65 1.6409 0
2.66 1.6407 0
2.67 1.6405 0
2.68 1.6403 0
2.69 1.6402 0
2.7 1.64 0
2.71 1.6398 0
2.72 1.6396 0
2.73 1.6394 0
2.74 1.6392 0
2.75 1.639 0
2.76 1.6388 0
2.77 1.6386 0
2.78 1.6384 0
2.79 1.6382 0
2.8 1.638 0
2.81 1.6378 0
2.82 1.6376 0
2.83 1.6374 0
2.84 1.6372 0
2.85 1.637 0
2.86 1.6368 0
2.87 1.6366 0
2.88 1.6364 0
2.89 1.6362 0
2.9 1.636 0
2.91 1.6358 0
2.92 1.6356 0
2.93 1.6354 0
2.94 1.6352 0
2.95 1.635 0
2.96 1.6348 0
2.97 1.6345 0
2.98 1.6343 0
2.99 1.6341 0
3 1.6339 0
3.01 1.6337 0
3.02 1.6335 0
3.03 1.6332 0
3.04 1.633 0
3.05 1.6328 0
3.06 1.6326 0
3.07 1.6324 0
3.08 1.6321 0
3.09 1.6319 0
3.1 1.6317 0
3.11 1.6315 0
3.12 1.6312 0
3.13 1.631 0
3.14 1.6308 1.0091806e-07
3.15 1.6306 1.8264259e-07
3.16 1.6303 1.9425808e-07
3.17 1.6301 2.4439547e-07
3.18 1.6299 3.6578356e-07
3.19 1.6296 4.0381864e-07
3.2 1.6294 5.739059e-07
3.21 1.6292 7.1386181e-07
3.22 1.6289 9.0222613e-07
3.23 1.6287 1.2164923e-06
3.24 1.6285 1.4948571e-06
3.25 1.6282 2.0057433e-06
3.26 1.628 2.6015147e-06
3.27 1.6277 3.3375417e-06
3.28 1.6275 4.4224782e-06
3.29 1.6273 5.6821818e-06
3.3 1.627 7.4311534e-06
3.31 1.6268 9.497322e-06
3.32 1.6265 1.126354e-05
3.33 1.6263 1.2961873e-05
3.34 1.626 1.4219586e-05
3.35 1.6258 1.4459039e-05
3.36 1.6255 1.3754878e-05
3.37 1.6253 1.2647993e-05
3.38 1.625 1.1768765e-05
3.39 1.6248 1.1157308e-05
3.4 1.6245 1.062269e-05
3.41 1.6243 1.0430739e-05
3.42 1.624 1.0476515e-05
3.43 1.6238 1.0687433e-05
3.44 1.6235 1.1239173e-05
3.45 1.6233 1.1718201e-05
3.46 1.623 1.181558e-05
3.47 1.6227 1.1787493e-05
3.48 1.6225 1.1603226e-05
3.49 1.6222 1.1437893e-05
3.5 1.622 1.1605559e-05
3.51 1.6217 1.1903401e-05
3.52 1.6214 1.215675e-05
3.53 1.6212 1.2231163e-05
3.54 1.6209 1.1948342e-05
3.55 1.6206 1.1465455e-05
3.56 1.6204 1.0963502e-05
3.57 1.6201 1.0376678e-05
3.58 1.6198 9.8861803e-06
3.59 1.6195 9.5110806e-06
3.6 1.6193 9.0942495e-06
3.61 1.619 8.804035e-06
3.62 1.6187 8.6431732e-06
3.63 1.6184 8.4729303e-06
3.64 1.6182 8.4310282e-06
3.65 1.6179 8.6602075e-06
3.66 1.6176 9.1225406e-06
3.67 1.6173 9.9688795e-06
3.68 1.6171 1.1180673e-05
3.69 1.6168 1.2478917e-05
3.7 1.6165 1.3813668e-05
3.71 1.6162 1.5152497e-05
3.72 1.6159 1.6247733e-05
3.73 1.6156 1.718247e-05
3.74 1.6153 1.7952676e-05
3.75 1.615 1.8525565e-05
3.76 1.6148 1.9014098e-05
3.77 1.6145 1.9378404e-05
3.78 1.6142 1.9324149e-05
3.79 1.6139 1.8861934e-05
3.8 1.6136 1.8371957e-05
3.81 1.6133 1.7942391e-05
3.82 1.613 1.7597573e-05
3.83 1.6127 1.7486877e-05
3.84 1.6124 1.7584401e-05
3.85 1.6121 1.7823596e-05
3.86 1.6118 1.8207196e-05
3.87 1.6115 1.8525429e-05
3.88 1.6112 1.8498991e-05
3.89 1.6109 1.8326832e-05
3.9 1.6106 1.7870622e-05
3.91 1.6103 1.68849e-05
3.92 1.61 1.5911097e-05
3.93 1.6097 1.5536664e-05
3.94 1.6093 1.5728728e-05
3.95 1.609 1.6223511e-05
3.96 1.6087 1.6996107e-05
3.97 1.6084 1.8365365e-05
3.98 1.6081 2.0772109e-05
3.99 1.6078 2.4285135e-05
4 1.6075 2.6916523e-05
4.01 1.6071 2.5287876e-05
4.02 1.6068 2.0888603e-05
4.03 1.6065 1.7201574e-05
4.04 1.6062 1.4852771e-05
4.05 1.6058 1.3417612e-05
4.06 1.6055 1.267884e-05
4.07 1.6052 1.2293696e-05
4.08 1.6049 1.2013299e-05
4.09 1.6045 1.1883e-05
4.1 1.6042 1.1882428e-05
4.11 1.6039 1.1883381e-05
4.12 1.6035 1.1924502e-05
4.13 1.6032 1.2110409e-05
4.14 1.6029 1.2302491e-05
4.15 1.6025 1.2483883e-05
4.16 1.6022 1.2788044e-05
4.17 1.6019 1.3148606e-05
4.18 1.6015 1.3442511e-05
4.19 1.6012 1.3774147e-05
4.2 1.6008 1.418124e-05
4.21 1.6005 1.4559911e-05
4.22 1.6001 1.4924322e-05
4.23 1.5998 1.5376129e-05
4.24 1.5995 1.588389e-05
4.25 1.5991 1.6374104e-05
4.26 1.5988 1.694398e-05
4.27 1.5984 1.7611817e-05
4.28 1.598 1.8266881e-05
4.29 1.5977 1.8938578e-05
4.3 1.5973 1.9696517e-05
4.31 1.597 2.0486403e-05
4.32 1.5966 2.1264674e-05
4.33 1.5963 2.2120679e-05
4.34 1.5959 2.3086502e-05
4.35 1.5955 2.4063755e-05
4.36 1.5952 2.5053639e-05
4.37 1.5948 2.6063447e-05
4.38 1.5944 2.6961194e-05
4.39 1.5941 2.7651659e-05
4.4 1.5937 2.82358e-05
4.41 1.5933 2.8804613e-05
4.42 1.593 2.9359532e-05
4.43 1.5926 3.0003445e-05
4.44 1.5922 3.0789326e-05
4.45 1.5918 3.1610696e-05
4.46 1.5915 3.2509335e-05
4.47 1.5911 3.3627887e-05
4.48 1.5907 3.4889094e-05
4.49 1.5903 3.6212964e-05
4.5 1.5899 3.7668456e-05
4.51 1.5896 3.9311306e-05
4.52 1.5892 4.11189e-05
4.53 1.5888 4.3054231e-05
4.54 1.5884 4.5191805e-05
4.55 1.588 4.7349061e-05
4.56 1.5876 4.9288587e-05
4.57 1.5872 5.1092148e-05
4.58 1.5868 5.2767364e-05
4.59 1.5864 5.4312173e-05
4.6 1.586 5.5899023e-05
4.61 1.5856 5.7599888e-05
4.62 1.5852 5.9273532e-05
4.63 1.5848 6.0946601e-05
4.64 1.5844 6.2748237e-05
4.65 1.584 6.4679696e-05
4.66 1.5836 6.6838214e-05
4.67 1.5832 6.9321797e-05
4.68 1.5828 7.2128568e-05
4.69 1.5824 7.5344672e-05
4.7 1.582 7.9244875e-05
4.71 1.5816 8.3873008e-05
4.72 1.5811 8.9340838e-05
4.73 1.5807 9.5898308e-05
4.74 1.5803 0.00010385234
4.75 1.5799 0.00011368227
4.76 1.5795 0.00012610351
4.77 1.579 0.00014171903
4.78 1.5786 0.00016
4.79 1.5782 0.000185
4.8 1.5778 0.00025
4.81 1.5773 0.00033
4.82 1.5769 0.00043
4.83 1.5765 0.00055
4.84 1.576 0.0007
4.85 1.5756 0.00085
4.86 1.5752 0.001
4.87 1.5747 0.00118
4.88 1.5743 0.00138
4.89 1.5738 0.0015454669
4.9 1.5734 0.0016418259
4.91 1.5729 0.0017108513
4.92 1.5725 0.0017556389
4.93 1.572 0.0017903027
4.94 1.5716 0.0018105041
4.95 1.5711 0.0018255158
4.96 1.5707 0.001826057
4.97 1.5702 0.0018048335
4.98 1.5698 0.0018009105
4.99 1.5693 0.0017976436
5 1.5688 0.0018025579
5.01 1.5684 0.0018040679
5.02 1.5679 0.0018251904
5.03 1.5674 0.0018199869
5.04 1.567 0.0018453228
5.05 1.5665 0.0018796299
5.06 1.566 0.0018997115
5.07 1.5655 0.0018955886
5.08 1.5651 0.001916402
5.09 1.5646 0.0019328253
5.1 1.5641 0.0019078958
5.11 1.5636 0.0019083314
5.12 1.5631 0.0019291468
5.13 1.5627 0.0019449437
5.14 1.5622 0.0019657582
5.15 1.5617 0.0019976808
5.16 1.5612 0.0020403298
5.17 1.5607 0.0020819061
5.18 1.5602 0.0021362832
5.19 1.5597 0.0021816473
5.2 1.5592 0.0022410201
5.21 1.5587 0.0022960659
5.22 1.5582 0.0023115669
5.23 1.5577 0.0023474966
5.24 1.5572 0.0023426238
5.25 1.5567 0.0024065956
5.26 1.5562 0.0023582545
5.27 1.5556 0.0023669531
5.28 1.5551 0.002364136
5.29 1.5546 0.0024627104
5.3 1.5541 0.0024602856
5.31 1.5536 0.002439303
5.32 1.553 0.0025670643
5.33 1.5525 0.0027228895
5.34 1.552 0.0027681144
5.35 1.5515 0.0028210965
5.36 1.5509 0.0029240646
5.37 1.5504 0.0030243309
5.38 1.5499 0.0030782404
5.39 1.5493 0.0029719495
5.4 1.5488 0.002947663
5.41 1.5482 0.0029348635
5.42 1.5477 0.0027672532
5.43 1.5471 0.0027553694
5.44 1.5466 0.0027488089
5.45 1.546 0.0026225645
5.46 1.5455 0.0026186833
5.47 1.5449 0.0026567862
5.48 1.5444 0.0026663665
5.49 1.5438 0.0026455605
5.5 1.5433 0.0027685972
5.51 1.5427 0.0027775932
5.52 1.5421 0.0028288655
5.53 1.5416 0.0028764451
5.54 1.541 0.0028495718
5.55 1.5404 0.0028883035
5.56 1.5398 0.0029068902
5.57 1.5393 0.0029277143
5.58 1.5387 0.0029077058
5.59 1.5381 0.0029058432
5.6 1.5375 0.0028425847
5.61 1.5369 0.0028233698
5.62 1.5363 0.0028537948
5.63 1.5357 0.0028332435
5.64 1.5351 0.0027957219
5.65 1.5345 0.0027687614
5.66 1.5339 0.0027403391
5.67 1.5333 0.0027261658
5.68 1.5327 0.0026909169
5.69 1.5321 0.0027338346
5.7 1.5315 0.002701011
5.71 1.5309 0.0026838983
5.72 1.5303 0.0026701946
5.73 1.5297 0.0026620668
5.74 1.529 0.0026385642
5.75 1.5284 0.002637108
5.76 1.5278 0.0025913603
5.77 1.5272 0.0025750427
5.78 1.5265 0.0025317452
5.79 1.5259 0.002500528
5.8 1.5253 0.0024616271
5.81 1.5246 0.0024436828
5.82 1.524 0.0024001783
5.83 1.5233 0.0022509031
5.84 1.5227 0.0022036297
5.85 1.522 0.0021790865
5.86 1.5214 0.0021920616
5.87 1.5207 0.0022091282
5.88 1.5201 0.0022072361
5.89 1.5194 0.0022103017
5.9 1.5187 0.0023382246
5.91 1.5181 0.0024295873
5.92 1.5174 0.0025594775
5.93 1.5167 0.0026786164
5.94 1.516 0.0028223024
5.95 1.5154 0.002890766
5.96 1.5147 0.0029133237
5.97 1.514 0.002934418
5.98 1.5133 0.0028913596
5.99 1.5126 0.0028167292
6 1.5119 0.0026977585
6.01 1.5112 0.0025115987
6.02 1.5105 0.002339742
6.03 1.5098 0.0021161689
6.04 1.5091 0.0019842752
6.05 1.5084 0.001843191
6.06 1.5077 0.0017414753
6.07 1.507 0.0016662524
6.08 1.5063 0.0016120854
6.09 1.5055 0.0015747085
6.1 1.5048 0.0015517076
6.11 1.5041 0.0015400468
6.12 1.5033 0.0015336844
6.13 1.5026 0.0015399918
6.14 1.5019 0.0015490723
6.15 1.5011 0.0015660498
6.16 1.5004 0.0015839284
6.17 1.4996 0.0016082162
6.18 1.4989 0.001638425
6.19 1.4981 0.0016753702
6.2 1.4974 0.001718975
6.21 1.4966 0.0017630267
6.22 1.4958 0.0018046005
6.23 1.4951 0.0018454197
6.24 1.4943 0.00188131
6.25 1.4935 0.0019153938
6.26 1.4927 0.0019519082
6.27 1.492 0.0019607955
6.28 1.4912 0.0019377172
6.29 1.4904 0.0019283643
6.3 1.4896 0.0019484212
6.31 1.4888 0.0019290291
6.32 1.488 0.0019095924
6.33 1.4872 0.0018747781
6.34 1.4864 0.0018332706
6.35 1.4855 0.0018101138
6.36 1.4847 0.0018066767
6.37 1.4839 0.0017973386
6.38 1.4831 0.0017425215
6.39 1.4822 0.0017236798
6.4 1.4814 0.0017042033
6.41 1.4806 0.0016927773
6.42 1.4797 0.0016797474
6.43 1.4789 0.0016641567
6.44 1.478 0.0016503299
6.45 1.4772 0.0016359222
6.46 1.4763 0.0016215585
6.47 1.4755 0.0016128394
6.48 1.4746 0.0016103215
6.49 1.4737 0.0016077565
6.5 1.4728 0.0016048871
6.51 1.472 0.0016031968
6.52 1.4711 0.0016037467
6.53 1.4702 0.0016069495
6.54 1.4693 0.0016116731
6.55 1.4684 0.0016155615
6.56 1.4675 0.0016158907
6.57 1.4666 0.0016156221
6.58 1.4657 0.001621516
6.59 1.4648 0.0016327458
6.6 1.4638 0.0016444278
6.61 1.4629 0.0016534751
6.62 1.462 0.0016621381
6.63 1.461 0.001676547
6.64 1.4601 0.00169706
6.65 1.4592 0.0017171063
6.66 1.4582 0.0017409382
6.67 1.4572 0.0017611794
6.68 1.4563 0.0017838522
6.69 1.4553 0.0018094304
6.7 1.4544 0.0018374778
6.71 1.4534 0.0018676472
6.72 1.4524 0.0019051167
6.73 1.4514 0.0019439422
6.74 1.4504 0.0019859049
6.75 1.4494 0.0020208952
6.76 1.4484 0.0020575382
6.77 1.4474 0.0020942035
6.78 1.4464 0.0021273963
6.79 1.4454 0.0021671528
6.8 1.4444 0.0021994666
6.81 1.4433 0.0022132312
6.82 1.4423 0.0022089959
6.83 1.4413 0.0022620218
6.84 1.4402 0.0023145794
6.85 1.4392 0.0023185048
6.86 1.4381 0.0023225358
6.87 1.437 0.0023349148
6.88 1.436 0.0023455836
6.89 1.4349 0.0023473426
6.9 1.4338 0.0023520502
6.91 1.4327 0.0023658549
6.92 1.4316 0.0023798791
6.93 1.4305 0.0023938833
6.94 1.4294 0.0024081048
6.95 1.4283 0.002422398
6.96 1.4272 0.0024370192
6.97 1.4261 0.0024517028
6.98 1.425 0.0024664239
6.99 1.4238 0.0024814438
7 1.4227 0.00249654
7.01 1.4215 0.0025117983
7.02 1.4204 0.0025272309
7.03 1.4192 0.0025428704
7.04 1.418 0.0025585514
7.05 1.4169 0.002574519
7.06 1.4157 0.0025906228
7.07 1.4145 0.0026069647
7.08 1.4133 0.0026233297
7.09 1.4121 0.0026399302
7.1 1.4109 0.0026567529
7.11 1.4096 0.0026737002
7.12 1.4084 0.0026908955
7.13 1.4072 0.0027081605
7.14 1.4059 0.0027256754
7.15 1.4047 0.0027433697
7.16 1.4034 0.002761414
7.17 1.4022 0.0027793986
7.18 1.4009 0.0027977371
7.19 1.3996 0.0028162649
7.2 1.3983 0.0028350715
7.21 1.397 0.0028539926
7.22 1.3957 0.0028731032
7.23 1.3944 0.0028924232
7.24 1.3931 0.0029120738
7.25 1.3917 0.002931907
7.26 1.3904 0.0029518251
7.27 1.389 0.0029722103
7.28 1.3877 0.0029926533
7.29 1.3863 0.0030134258
7.3 1.385 0.0030341937
7.31 1.3836 0.0030555947
7.32 1.3822 0.0030770653
7.33 1.3808 0.0030986187
7.34 1.3794 0.003120623
7.35 1.3779 0.0031428809
7.36 1.3765 0.0031652287
7.37 1.3751 0.0031880407
7.38 1.3736 0.0032109674
7.39 1.3722 0.0032343599
7.4 1.3707 0.0032580245
7.41 1.3692 0.0032818159
7.42 1.3677 0.0033059414
7.43 1.3662 0.0033304536
7.44 1.3647 0.0033550548
7.45 1.3632 0.0033800982
7.46 1.3617 0.0034055733
7.47 1.3601 0.0034311949
7.48 1.3586 0.0034572546
7.49 1.357 0.0034836108
7.5 1.3554 0.0035101043
7.51 1.3539 0.0035372331
7.52 1.3523 0.0035644765
7.53 1.3507 0.0035922452
7.54 1.349 0.0036201551
7.55 1.3474 0.0036485124
7.56 1.3458 0.003677324
7.57 1.3441 0.0037064897
7.58 1.3424 0.003735936
7.59 1.3408 0.0037658261
7.6 1.3391 0.0037960959
7.61 1.3374 0.0038266587
7.62 1.3356 0.0038578703
7.63 1.3339 0.0038894135
7.64 1.3322 0.0039213759
7.65 1.3304 0.0039537112
7.66 1.3286 0.0039866118
7.67 1.3269 0.0040198048
7.68 1.3251 0.0040535145
7.69 1.3232 0.004087665
7.7 1.3214 0.00412236
7.71 1.3196 0.0041573697
7.72 1.3177 0.0041930997
7.73 1.3159 0.0042290457
7.74 1.314 0.0042659284
7.75 1.3121 0.0043030482
7.76 1.3102 0.0043404281
7.77 1.3082 0.0043788149
7.78 1.3063 0.0044175804
7.79 1.3043 0.004456728
7.8 1.3023 0.0044967923
7.81 1.3003 0.0045371849
7.82 1.2983 0.0045782959
7.83 1.2963 0.0046197616
7.84 1.2943 0.0046622814
7.85 1.2922 0.0047050295
7.86 1.2901 0.004748731
7.87 1.288 0.0047929542
7.88 1.2859 0.0048378397
7.89 1.2838 0.0048833005
7.9 1.2816 0.0049296579
7.91 1.2794 0.0049766443
7.92 1.2772 0.0050242285
7.93 1.275 0.005072881
7.94 1.2728 0.0051220719
7.95 1.2706 0.0051721729
7.96 1.2683 0.0052228395
7.97 1.266 0.0052745169
7.98 1.2637 0.0053270772
7.99 1.2613 0.0053801819
8 1.259 0.0054342225
8.01 1.2566 0.0054894408
8.02 1.2542 0.005545504
8.03 1.2518 0.0056022046
8.04 1.2493 0.0056598582
8.05 1.2469 0.0057188221
8.06 1.2444 0.005778624
8.07 1.2419 0.005839506
8.08 1.2393 0.0059013156
8.09 1.2367 0.0059641593
8.1 1.2342 0.0060280692
8.11 1.2315 0.0060931761
8.12 1.2289 0.0061593218
8.13 1.2262 0.006226717
8.14 1.2235 0.0062955802
8.15 1.2208 0.0063649717
8.16 1.218 0.0064363714
8.17 1.2153 0.0065090929
8.18 1.2125 0.0065826832
8.19 1.2096 0.0066576656
8.2 1.2067 0.0067344347
8.21 1.2038 0.0068118383
8.22 1.2009 0.0068914585
8.23 1.1979 0.0069718754
8.24 1.1949 0.0070549956
8.25 1.1919 0.0071389125
8.26 1.1889 0.0072245019
8.27 1.1858 0.0073115585
8.28 1.1826 0.0074009598
8.29 1.1795 0.0074913142
8.3 1.1762 0.007583737
8.31 1.173 0.0076783967
8.32 1.1697 0.007774515
8.33 1.1664 0.0078733545
8.34 1.1631 0.007973317
8.35 1.1597 0.0080764494
8.36 1.1562 0.0081806648
8.37 1.1527 0.0082874863
8.38 1.1492 0.0083968312
8.39 1.1457 0.0085075049
8.4 1.1421 0.0086216734
8.41 1.1384 0.0087383796
8.42 1.1347 0.0088571065
8.43 1.131 0.0089785745
8.44 1.1272 0.0091031418
8.45 1.1233 0.0092301457
8.46 1.1194 0.0093603134
8.47 1.1155 0.0094928244
8.48 1.1115 0.0096285467
8.49 1.1074 0.0097677365
8.5 1.1033 0.0099107578
8.51 1.0992 0.010057252
8.52 1.095 0.010206519
8.53 1.0907 0.010360111
8.54 1.0863 0.010516561
8.55 1.0819 0.010677698
8.56 1.0775 0.010843369
8.57 1.073 0.011010883
8.58 1.0684 0.011185368
8.59 1.0637 0.011362631
8.6 1.059 0.011544615
8.61 1.0542 0.011732602
8.62 1.0493 0.01192581
8.63 1.0443 0.012123832
8.64 1.0393 0.01232721
8.65 1.0342 0.012536179
8.66 1.029 0.012750791
8.67 1.0237 0.012972275
8.68 1.0184 0.013198317
8.69 1.0129 0.01343332
8.7 1.0074 0.013674243
8.71 1.0018 0.013922288
8.72 0.99604 0.014178515
8.73 0.99021 0.014442904
8.74 0.98428 0.014713222
8.75 0.97825 0.014995386
8.76 0.9721 0.01528507
8.77 0.96585 0.015584624
8.78 0.95947 0.015894061
8.79 0.95298 0.016213686
8.8 0.94636 0.016543092
8.81 0.93962 0.016884211
8.82 0.93274 0.017240692
8.83 0.92573 0.017607216
8.84 0.91857 0.017987821
8.85 0.91127 0.018379059
8.86 0.90382 0.018791866
8.87 0.89621 0.019218285
8.88 0.88843 0.019658781
8.89 0.88048 0.02011794
8.9 0.87236 0.020598407
8.91 0.86405 0.02109609
8.92 0.85554 0.021617621
8.93 0.84684 0.022159224
8.94 0.83793 0.022729488
8.95 0.8288 0.023322866
8.96 0.81944 0.0239428
8.97 0.80984 0.024597026
8.98 0.79999 0.025281446
8.99 0.78988 0.026002478
9 0.77949 0.02675702
9.01 0.76882 0.027556715
9.02 0.75783 0.028400579
9.03 0.74652 0.029291701
9.04 0.73487 0.030234419
9.05 0.72285 0.031231742
9.06 0.71045 0.032301609
9.07 0.69765 0.033443382
9.08 0.6844 0.034655646
9.09 0.67069 0.035960384
9.1 0.65648 0.037359962
9.11 0.64173 0.038878056
9.12 0.6264 0.040522445
9.13 0.61045 0.042311405
9.14 0.59381 0.044248832
9.15 0.57643 0.046407954
9.16 0.55823 0.048787475
9.17 0.53912 0.051437609
9.18 0.51902 0.054411819
9.19 0.49781 0.057749628
9.2 0.47533 0.061612325
9.21 0.45144 0.066117734
9.22 0.42591 0.071438091
9.23 0.39852 0.077837394
9.24 0.36898 0.085709102
9.25 0.33698 0.095557139
9.26 0.30229 0.10861058
9.27 0.26501 0.12681196
9.28 0.22636 0.15080217
9.29 0.18961 0.18342596
9.3 0.15913 0.22287204
9.31 0.13664 0.26480598
9.32 0.12074 0.30617098
9.33 0.10934 0.34551564
9.34 0.10092 0.38278651
9.35 0.094514 0.41818152
9.36 0.089503 0.45173595
9.37 0.085504 0.48376708
9.38 0.08226 0.51464593
9.39 0.079595 0.54454046
9.4 0.077388 0.57356285
9.41 0.075548 0.60183157
9.42 0.07401 0.62929777
9.43 0.072724 0.65628567
9.44 0.071652 0.68286401
9.45 0.070763 0.70910361
9.46 0.070035 0.73505904
9.47 0.069448 0.76051125
9.48 0.068987 0.78575033
9.49 0.06864 0.8108504
9.5 0.068397 0.83584781
9.51 0.068249 0.86077402
9.52 0.068189 0.88551822
9.53 0.068213 0.91013031
9.54 0.068315 0.93476218
9.55 0.068493 0.95943561
9.56 0.068742 0.98417651
9.57 0.069062 1.0087891
9.58 0.06945 1.0337106
9.59 0.069905 1.0585442
9.6 0.070427 1.0835788
9.61 0.071015 1.108667
9.62 0.071669 1.133897
9.63 0.07239 1.1593592
9.64 0.073179 1.1849752
9.65 0.074037 1.2108945
9.66 0.074966 1.2370782
9.67 0.075967 1.2633486
9.68 0.077043 1.2901588
9.69 0.078197 1.3171772
9.7 0.079431 1.3445484
9.71 0.08075 1.3723185
9.72 0.082157 1.4002579
9.73 0.083656 1.4289047
9.74 0.085253 1.4578257
9.75 0.086953 1.4873384
9.76 0.088762 1.5173752
9.77 0.090686 1.5478871
9.78 0.092734 1.578971
9.79 0.094914 1.6107631
9.8 0.097234 1.643159
9.81 0.099706 1.6763132
9.82 0.10234 1.7100638
9.83 0.10515 1.7447893
9.84 0.10815 1.7802279
9.85 0.11135 1.8165692
9.86 0.11478 1.8539724
9.87 0.11845 1.8922006
9.88 0.12239 1.9318386
9.89 0.12661 1.9725273
9.9 0.13116 2.0144224
9.91 0.13606 2.0577501
9.92 0.14134 2.1027227
9.93 0.14706 2.1489168
9.94 0.15326 2.196812
9.95 0.15999 2.2472222
9.96 0.16732 2.2987036
9.97 0.17533 2.3528924
9.98 0.18411 2.409636
9.99 0.19375 2.4685372
10 0.20438 2.5303385
10.01 0.2161 2.5954397
10.02 0.22921 2.664041
10.03 0.24389 2.7365422
10.04 0.26039 2.8134435
10.05 0.27906 2.8952448
10.06 0.3003 2.9825461
10.07 0.32465 3.0760474
10.081 0.35275 3.1765488
10.091 0.38546 3.2850502
10.101 0.4239 3.4026515
10.111 0.46954 3.5306528
10.121 0.52436 3.6708542
10.132 0.59111 3.8250557
10.142 0.67357 3.995457
10.152 0.77719 4.1845584
10.163 0.90985 4.3949599
10.173 1.0832 4.6286613
10.183 1.3149 4.8854627
10.194 1.6308 5.1590643
10.204 2.0678 5.4281657
10.215 2.6685 5.6381673
10.225 3.4502 5.6759687
10.235 4.3247 5.3843702
10.246 5.0459 4.7037718
10.256 5.3886 3.8193732
10.267 5.3672 2.9967749
10.277 5.1357 2.3577764
10.288 4.82 1.898678
10.299 4.4836 1.5781797
10.309 4.1504 1.3590812
10.32 3.8256 1.2159829
10.331 3.5058 1.1352846
10.341 3.1841 1.1137861
10.352 2.8529 1.1602878
10.363 2.5104 1.2999896
10.373 2.1784 1.5769912
10.384 1.9297 2.0278929
10.395 1.8618 2.6298947
10.406 2.0493 3.3308965
10.417 2.609 4.0687983
10.428 3.7478 4.5893001
10.438 5.2779 4.1749017
10.449 6.0032 2.8425035
10.46 5.8293 1.7676054
10.471 5.4387 1.1633072
10.482 5.0767 0.82653908
10.493 4.7779 0.62544096
10.504 4.5342 0.49639285
10.515 4.3329 0.40839475
10.526 4.1637 0.34534667
10.537 4.0191 0.29831859
10.549 3.8938 0.26206071
10.56 3.7837 0.23335266
10.571 3.6858 0.21008463
10.582 3.5981 0.19086661
10.593 3.5188 0.1747486
10.604 3.4466 0.16102061
10.616 3.3804 0.14920281
10.627 3.3195 0.13891484
10.638 3.263 0.12988689
10.65 3.2105 0.12188914
10.661 3.1615 0.11476121
10.672 3.1156 0.1083733
10.684 3.0725 0.10260559
10.695 3.0319 0.097376707
10.707 2.9936 0.09261703
10.718 2.9572 0.088265174
10.73 2.9228 0.084271528
10.741 2.89 0.080593701
10.753 2.8588 0.077196086
10.764 2.829 0.074050287
10.776 2.8006 0.071127704
10.787 2.7734 0.068407934
10.799 2.7473 0.065870382
10.811 2.7222 0.063497848
10.823 2.6982 0.061276329
10.834 2.675 0.059190619
10.846 2.6528 0.057231133
10.858 2.6313 0.055385664
10.87 2.6106 0.053647212
10.881 2.5906 0.052004563
10.893 2.5712 0.050452143
10.905 2.5525 0.048983741
10.917 2.5344 0.047592356
10.929 2.5168 0.046271988
10.941 2.4998 0.045019637
10.953 2.4833 0.043828304
10.965 2.4673 0.042695989
10.977 2.4517 0.04161769
10.989 2.4365 0.04059041
11.001 2.4218 0.039611147
11.013 2.4074 0.038676902
11.025 2.3935 0.037784674
11.038 2.3799 0.036932698
11.05 2.3666 0.036118508
11.062 2.3536 0.035340335
11.074 2.341 0.034595181
11.086 2.3286 0.033882045
11.099 2.3166 0.033199168
11.111 2.3048 0.03254607
11.123 2.2933 0.03191899
11.136 2.282 0.031319174
11.148 2.2709 0.030744132
11.161 2.2601 0.030192358
11.173 2.2495 0.029663355
11.186 2.2392 0.029156622
11.198 2.229 0.028670658
11.211 2.219 0.028205968
11.223 2.2092 0.027759043
11.236 2.1996 0.027331395
11.249 2.1902 0.026922769
11.261 2.1809 0.026530904
11.274 2.1718 0.026156322
11.287 2.1628 0.025798762
11.299 2.154 0.025456957
11.312 2.1453 0.02513144
11.325 2.1368 0.024821946
11.338 2.1284 0.024527475
11.351 2.1201 0.024248026
11.364 2.1119 0.023984601
11.377 2.1038 0.023736198
11.39 2.0959 0.023503819
11.403 2.0881 0.023286462
11.416 2.0803 0.023085129
11.429 2.0727 0.022900819
11.442 2.0651 0.022732532
11.455 2.0576 0.022582269
11.468 2.0502 0.022450029
11.481 2.0429 0.022336813
11.494 2.0356 0.022244621
11.507 2.0284 0.022175452
11.521 2.0213 0.022129605
11.534 2.0142 0.022111486
11.547 2.0071 0.02212139
11.561 2.0001 0.022164622
11.574 1.9931 0.022245577
11.587 1.9861 0.022368556
11.601 1.9791 0.022539868
11.614 1.9721 0.022768898
11.628 1.9651 0.023064264
11.641 1.9581 0.023439345
11.655 1.9511 0.023909766
11.669 1.9439 0.024498216
11.682 1.9367 0.025229374
11.696 1.9294 0.026140879
11.71 1.922 0.027278414
11.723 1.9144 0.02870665
11.737 1.9067 0.03051424
11.751 1.8987 0.032818859
11.765 1.8905 0.035789507
11.779 1.8822 0.039660185
11.792 1.8738 0.044756555
11.806 1.8655 0.051521289
11.82 1.8579 0.060507053
11.834 1.8521 0.072260846
11.848 1.8499 0.086906669
11.862 1.854 0.10314852
11.876 1.8665 0.11702341
11.891 1.8856 0.12260867
11.905 1.9047 0.11680361
11.919 1.9172 0.10276859
11.933 1.9214 0.086410595
11.947 1.9195 0.07165363
11.962 1.9141 0.059775059
11.976 1.907 0.050646157
11.99 1.8993 0.043723286
12.005 1.8915 0.038458816
12.019 1.8839 0.034414008
12.034 1.8765 0.031263606
12.048 1.8694 0.028775862
12.063 1.8626 0.026784528
12.077 1.8561 0.025167849
12.092 1.8498 0.023839584
12.107 1.8437 0.022737355
12.121 1.8378 0.021811774
12.136 1.832 0.021028614
12.151 1.8264 0.020359491
12.165 1.821 0.019783008
12.18 1.8156 0.019284955
12.195 1.8104 0.018849938
12.21 1.8053 0.018469957
12.225 1.8002 0.018134013
12.24 1.7953 0.017838106
12.255 1.7904 0.017574235
12.27 1.7855 0.017340401
12.285 1.7808 0.017131604
12.3 1.7761 0.016944845
12.315 1.7714 0.016777122
12.33 1.7668 0.016626436
12.346 1.7622 0.016492213
12.361 1.7577 0.016370605
12.376 1.7532 0.016262034
12.392 1.7487 0.016164933
12.407 1.7443 0.016078439
12.422 1.7399 0.015999984
12.438 1.7356 0.015932006
12.453 1.7312 0.015870629
12.469 1.7269 0.015816735
12.484 1.7226 0.015770437
12.5 1.7183 0.015729627
12.516 1.7141 0.01569586
12.531 1.7099 0.015667681
12.547 1.7057 0.015644
12.563 1.7015 0.015626362
12.579 1.6973 0.015612767
12.594 1.6931 0.01560375
12.61 1.689 0.015600242
12.626 1.6848 0.015599777
12.642 1.6807 0.015604357
12.658 1.6766 0.01561298
12.674 1.6725 0.015624649
12.69 1.6683 0.015640362
12.706 1.6642 0.015660119
12.723 1.6602 0.015683411
12.739 1.6561 0.01570926
12.755 1.652 0.015739155
12.771 1.6479 0.015772095
12.788 1.6438 0.01580858
12.804 1.6398 0.015848613
12.821 1.6357 0.015891197
12.837 1.6316 0.015937323
12.853 1.6275 0.015986494
12.87 1.6235 0.016039226
12.887 1.6194 0.01609501
12.903 1.6153 0.016153324
12.92 1.6112 0.016215207
12.937 1.6071 0.016280142
12.953 1.603 0.016347599
12.97 1.5989 0.016418635
12.987 1.5948 0.016492723
13.004 1.5907 0.016569863
13.021 1.5866 0.016651055
13.038 1.5825 0.016734299
13.055 1.5784 0.016821595
13.072 1.5742 0.016910944
13.089 1.5701 0.017004346
13.106 1.5659 0.0171008
13.123 1.5617 0.017201306
13.141 1.5576 0.017304429
13.158 1.5534 0.017411045
13.175 1.5491 0.017521713
13.193 1.5449 0.017636007
13.21 1.5407 0.017752784
13.228 1.5364 0.017874194
13.245 1.5321 0.017999081
13.263 1.5278 0.018127607
13.28 1.5235 0.018259603
13.298 1.5192 0.018396245
13.316 1.5149 0.018535947
13.333 1.5105 0.01868011
13.351 1.5061 0.018828929
13.369 1.5017 0.018981808
13.387 1.4972 0.019138747
13.405 1.4928 0.019300747
13.423 1.4883 0.019466807
13.441 1.4838 0.019636927
13.459 1.4792 0.019813108
13.477 1.4747 0.019993349
13.495 1.4701 0.020178651
13.514 1.4655 0.020369646
13.532 1.4608 0.020565073
13.55 1.4561 0.02076656
13.569 1.4514 0.020973752
13.587 1.4467 0.021186364
13.605 1.4419 0.021404037
13.624 1.437 0.021629425
13.643 1.4322 0.021860882
13.661 1.4273 0.022097745
13.68 1.4223 0.022342333
13.699 1.4174 0.02259299
13.717 1.4123 0.022851044
13.736 1.4073 0.023115834
13.755 1.4022 0.023388692
13.774 1.397 0.023669618
13.793 1.3918 0.023958613
13.812 1.3866 0.024255676
13.831 1.3813 0.024561808
13.85 1.3759 0.024877008
13.87 1.3705 0.025200977
13.889 1.365 0.025535318
13.908 1.3595 0.025878727
13.928 1.3539 0.026232917
13.947 1.3483 0.026597467
13.966 1.3426 0.026973086
13.986 1.3368 0.027361496
14.006 1.331 0.027761982
14.025 1.3251 0.028173815
14.045 1.3191 0.02859945
14.065 1.3131 0.02903916
14.085 1.3069 0.029492948
14.104 1.3007 0.029961066
14.124 1.2944 0.030445002
14.144 1.2881 0.030945014
14.164 1.2816 0.031462102
14.184 1.2751 0.031997266
14.205 1.2684 0.032551271
14.225 1.2617 0.033124592
14.245 1.2548 0.033717989
14.265 1.2479 0.034332462
14.286 1.2408 0.03497079
14.306 1.2337 0.03563142
14.327 1.2264 0.036317912
14.347 1.219 0.037029698
14.368 1.2115 0.037769354
14.388 1.2038 0.038538295
14.409 1.1961 0.039338116
14.43 1.1881 0.04017002
14.451 1.1801 0.041037007
14.472 1.1718 0.041939079
14.493 1.1635 0.042880234
14.514 1.1549 0.043862473
14.535 1.1462 0.044887795
14.556 1.1373 0.045960201
14.577 1.1282 0.047080691
14.599 1.1189 0.048254102
14.62 1.1095 0.049482762
14.641 1.0998 0.050771506
14.663 1.0899 0.052125183
14.684 1.0797 0.053547097
14.706 1.0693 0.055042953
14.728 1.0587 0.0566179
14.749 1.0477 0.05827807
14.771 1.0365 0.060031195
14.793 1.025 0.06188441
14.815 1.0132 0.063846716
14.837 1.0011 0.065926112
14.859 0.98854 0.068134599
14.881 0.97566 0.070482176
14.903 0.96237 0.072983844
14.925 0.94867 0.075654601
14.948 0.93453 0.078511353
14.97 0.9199 0.081573294
14.993 0.90477 0.084863238
15.015 0.88911 0.088405363
15.038 0.87286 0.092232498
15.06 0.85599 0.096375805
15.083 0.83847 0.10087913
15.106 0.82023 0.10578855
15.129 0.80122 0.11116007
15.152 0.7814 0.11706169
15.175 0.76069 0.1235734
15.198 0.73902 0.13080521
15.221 0.71634 0.13885712
15.244 0.69255 0.14788912
15.267 0.66761 0.15808122
15.291 0.64143 0.16966438
15.314 0.614 0.18291667
15.337 0.5853 0.19818906
15.361 0.55541 0.21589252
15.385 0.52452 0.23651609
15.408 0.49302 0.26056877
15.432 0.46153 0.28854254
15.456 0.4309 0.32070641
15.48 0.40217 0.35697038
15.504 0.37628 0.39682446
15.528 0.35386 0.43942863
15.552 0.33513 0.48381291
15.576 0.31992 0.52917729
15.601 0.30789 0.57492279
15.625 0.29861 0.62070737
15.649 0.29169 0.66636205
15.674 0.2868 0.71183787
15.699 0.28367 0.7571438
15.723 0.28211 0.80236879
15.748 0.28196 0.84760492
15.773 0.28312 0.89296117
15.798 0.28553 0.93856751
15.823 0.28915 0.98455397
15.848 0.29398 1.0310505
15.873 0.30006 1.0781772
15.898 0.30742 1.126104
15.924 0.31616 1.1750319
15.949 0.32638 1.2249589
15.974 0.33821 1.276186
16 0.35184 1.3289143
16.026 0.36749 1.3832427
16.051 0.38543 1.4393701
16.077 0.406 1.4974987
16.103 0.42961 1.5579274
16.129 0.45676 1.6207562
16.155 0.48808 1.6862852
16.181 0.52435 1.7546142
16.207 0.56654 1.8259434
16.234 0.61583 1.9003737
16.26 0.67373 1.9777031
16.287 0.74206 2.0576337
16.313 0.8231 2.1394633
16.34 0.91955 2.2217941
16.367 1.0345 2.3020251
16.393 1.1713 2.376255
16.42 1.3327 2.4382862
16.447 1.52 2.4792174
16.474 1.7309 2.4877488
16.502 1.957 2.4516815
16.529 2.1828 2.3618131
16.556 2.3873 2.2173448
16.584 2.5502 2.0291778
16.611 2.6598 1.8168098
16.639 2.7158 1.601343
16.667 2.7267 1.3989763
16.694 2.7042 1.2185086
16.722 2.6598 1.0627422
16.75 2.6024 0.93085585
16.779 2.5382 0.82013084
16.807 2.4714 0.72741474
16.835 2.4046 0.64970875
16.863 2.3391 0.58435287
16.892 2.2758 0.52912832
16.92 2.2151 0.48224266
16.949 2.1572 0.44220833
16.978 2.102 0.40786411
17.007 2.0493 0.37824001
17.036 1.9991 0.35259602
17.065 1.9511 0.33030213
17.094 1.9052 0.31084836
17.123 1.8612 0.29383469
17.153 1.8188 0.27892239
17.182 1.778 0.26581894
17.212 1.7386 0.25431686
17.241 1.7003 0.24421362
17.271 1.6631 0.23536176
17.301 1.6269 0.22761001
17.331 1.5915 0.22084836
17.361 1.5568 0.21500682
17.391 1.5227 0.20998539
17.422 1.4892 0.20573535
17.452 1.456 0.20219413
17.483 1.4232 0.19933431
17.513 1.3906 0.1971133
17.544 1.3581 0.19551369
17.575 1.3257 0.19451419
17.606 1.2933 0.19412479
17.637 1.2607 0.1943255
17.668 1.228 0.1951463
17.699 1.195 0.19658721
17.73 1.1616 0.19870822
17.762 1.1278 0.20152066
17.794 1.0934 0.20509319
17.825 1.0583 0.2095045
17.857 1.0225 0.21482723
17.889 0.98583 0.22120007
17.921 0.94814 0.228753
17.953 0.90936 0.23768603
17.986 0.86936 0.24823051
18.018 0.82806 0.26068373
18.051 0.78539 0.2754384
18.083 0.74136 0.29296181
18.116 0.69609 0.31382666
18.149 0.64988 0.33871161
18.182 0.60334 0.36830666
18.215 0.55743 0.40318179
18.248 0.51345 0.44355701
18.282 0.47282 0.48904369
18.315 0.43671 0.53864908
18.349 0.40571 0.59104594
18.382 0.3798 0.64488151
18.416 0.35855 0.69915853
18.45 0.34133 0.75319565
18.484 0.32752 0.80665284
18.519 0.31657 0.8593615
18.553 0.30802 0.91131886
18.587 0.30153 0.96258629
18.622 0.29681 1.0132352
18.657 0.29365 1.0634842
18.692 0.29191 1.1133332
18.727 0.29147 1.1629824
18.762 0.29225 1.2125316
18.797 0.29422 1.2621808
18.832 0.29734 1.3121302
18.868 0.30163 1.362381
18.904 0.30711 1.4131319
18.939 0.31384 1.4644814
18.975 0.32189 1.5167324
19.011 0.33135 1.5698835
19.048 0.34236 1.624136
19.084 0.35507 1.6796872
19.12 0.36967 1.7367385
19.157 0.38642 1.7953912
19.194 0.4056 1.855944
19.231 0.42756 1.9184968
19.268 0.45276 1.9833497
19.305 0.48172 2.0507026
19.342 0.51511 2.1207556
19.38 0.55374 2.19371
19.417 0.59862 2.2697631
19.455 0.651 2.3488176
19.493 0.71242 2.4308721
19.531 0.7848 2.5156267
19.569 0.87048 2.6021814
19.608 0.97224 2.6891375
19.646 1.0933 2.7740921
19.685 1.2372 2.8530483
19.724 1.407 2.9197045
19.763 1.6045 2.9652607
19.802 1.8282 2.9781169
19.841 2.0707 2.9448731
19.881 2.3171 2.8545308
19.92 2.5457 2.7033871
19.96 2.7336 2.4995448
20 2.8646 2.2623025
20.04 2.9346 2.0148602
20.08 2.9501 1.7771179
20.121 2.9235 1.5616771
20.161 2.8677 1.3735348
20.202 2.7936 1.213094
20.243 2.7092 1.0777531
20.284 2.6198 0.96437222
20.325 2.5288 0.86942133
20.367 2.4382 0.78982186
20.408 2.3493 0.72292093
20.45 2.2626 0.66655142
20.492 2.1783 0.61894187
20.534 2.0963 0.5786523
20.576 2.0166 0.54456269
20.619 1.9389 0.51575448
20.661 1.8629 0.49151479
20.704 1.7883 0.4712765
20.747 1.7148 0.45460815
20.79 1.6422 0.44117976
20.833 1.57 0.43076131
20.877 1.4979 0.42322423
20.921 1.4256 0.41850709
20.964 1.3527 0.41664846
21.008 1.2789 0.41781118
21.053 1.2038 0.42226526
21.097 1.1271 0.43045783
21.142 1.0486 0.44303175
21.186 0.96793 0.46090417
21.231 0.88536 0.48530791
21.277 0.80151 0.51775298
21.322 0.71791 0.55982654
21.368 0.6372 0.6125314
21.413 0.56274 0.67543476
21.459 0.49742 0.74624942
21.505 0.44246 0.82159396
21.552 0.39738 0.89836979
21.598 0.36073 0.9744841
21.645 0.33087 1.0488497
21.692 0.30639 1.1210151
21.739 0.28614 1.1908804
21.786 0.26925 1.2586456
21.834 0.25505 1.324412
21.882 0.24305 1.3883783
21.93 0.23286 1.4509444
21.978 0.22418 1.5122104
22.026 0.21679 1.5724762
22.075 0.21051 1.6317432
22.124 0.20519 1.6903101
22.173 0.20071 1.7483767
22.222 0.19699 1.8061432
22.272 0.19394 1.8635109
22.321 0.19152 1.920877
22.371 0.18966 1.9782442
22.422 0.18834 2.0357126
22.472 0.18753 2.0934795
22.523 0.18719 2.1515475
22.573 0.18732 2.2102139
22.624 0.1879 2.2694815
22.676 0.18894 2.3294501
22.727 0.19042 2.3903172
22.779 0.19236 2.4521854
22.831 0.19476 2.5151534
