Repository: Einfeld686/MarsDiskSimulation

# Forsterite material data bundle (simulation-ready)

This bundle contains machine-readable material-property data for forsterite (Mg2SiO4) as currently assembled:
- Optical constants n,k: FOR2285 (Jena) dataset for crystalline forsterite, axes a/b/c, temperatures 50–295 K, wavelength 0.08–1000 µm.
- Vapor pressure / HKL parameters:
  - Solid: van Lieshout et al. (2014) Eq. (13) with A,B for crystalline forsterite; HKL mass-flux form Eq. (12).
  - Liquid: Fegley & Schaefer (2012) Eq. (5) for molten forsterite total vapor pressure (bar).

File: data/forsterite_material_data/nk_FOR2285/fors_a_150_nk.csv (part 1 of 2)
wavelength_um,n,k
0.08,1.2095608,0.91175142
0.081,1.2364706,0.91336647
0.082,1.2601208,0.90907031
0.083,1.2834766,0.89965109
0.084,1.2949497,0.88385058
0.085,1.3048543,0.86784959
0.086,1.3090047,0.86078241
0.087,1.3066762,0.86175722
0.088,1.3055446,0.87152701
0.089,1.3056346,0.88902542
0.09,1.3102837,0.90709207
0.091,1.327033,0.92497452
0.092,1.3561295,0.93384338
0.093,1.3944608,0.94271223
0.094,1.4176017,0.9445526
0.095,1.4402352,0.94244914
0.096,1.4586792,0.94296743
0.097,1.4720787,0.94664269
0.098,1.4854781,0.95122441
0.099,1.5101997,0.95663668
0.1,1.5419271,0.95899347
0.101,1.573607,0.95495032
0.102,1.6052083,0.95073044
0.103,1.6368096,0.93898994
0.104,1.6628971,0.92724944
0.105,1.6878759,0.91123281
0.106,1.709432,0.88901365
0.107,1.7250719,0.8667945
0.108,1.7407117,0.84381768
0.109,1.7519841,0.81986741
0.11,1.754617,0.80555454
0.111,1.7572499,0.79613681
0.112,1.7598828,0.78671907
0.113,1.7624037,0.78028696
0.114,1.7648646,0.77808138
0.115,1.7673255,0.77587581
0.116,1.7697864,0.77367024
0.117,1.7808224,0.76994892
0.118,1.7953603,0.760064
0.119,1.8100243,0.75017908
0.12,1.8257848,0.73752559
0.121,1.8415453,0.72275878
0.122,1.8568538,0.70799197
0.123,1.8678838,0.6928755
0.124,1.8789139,0.67745301
0.125,1.8811403,0.66203053
0.126,1.8752648,0.64633309
0.127,1.8691569,0.63061596
0.128,1.8615979,0.63015527
0.129,1.8540388,0.63274089
0.13,1.8470044,0.63909728
0.131,1.8574495,0.64554189
0.132,1.8678945,0.64633154
0.133,1.8793687,0.63871255
0.134,1.8911676,0.62644809
0.135,1.8911837,0.61756746
0.136,1.887303,0.60980595
0.137,1.8821315,0.60640994
0.138,1.8743308,0.61190693
0.139,1.86653,0.62149898
0.14,1.8587293,0.6502715
0.141,1.8726683,0.68845928
0.142,1.8953059,0.71682508
0.143,1.9363466,0.73323769
0.144,1.9810926,0.73553549
0.145,2.0394406,0.73783329
0.146,2.1049337,0.72383577
0.147,2.1575272,0.66646649
0.148,2.1972678,0.59914068
0.149,2.2304074,0.52709024
0.15,2.2396888,0.40832334
0.151,2.2489702,0.26140798
0.152,2.2493389,0.15993038
0.153,2.240446,0.074176614
0.154,2.2315531,0.042088307
0.155,2.2114548,0.01
0.156,2.1893454,0.003
0.157,2.167236,0.001
0.158,2.1508029,0.0003
0.159,2.137486,0.0001
0.16,2.1241692,4e-05
0.161,2.1108523,2e-05
0.162,2.0975355,1.2e-05
0.163,2.0858958,9e-06
0.164,2.0775629,7e-06
0.165,2.06923,6e-06
0.166,2.0608971,5.5e-06
0.167,2.0525643,5.2e-06
0.168,2.0442314,4.900004e-06
0.169,2.03606,4.6781661e-06
0.17,2.0290707,4.5359187e-06
0.171,2.0220815,4.4007723e-06
0.172,2.0150923,4.2772632e-06
0.173,2.0081031,4.1643041e-06
0.174,2.0011138,4.0587474e-06
0.175,1.9941246,3.9498162e-06
0.176,1.9877673,3.8522418e-06
0.177,1.9823197,3.7595375e-06
0.178,1.9768721,3.6654336e-06
0.179,1.9714245,3.5760902e-06
0.18,1.9659769,3.4930212e-06
0.181,1.9605293,3.4262193e-06
0.182,1.9550817,3.3534931e-06
0.183,1.9496342,3.2883952e-06
0.184,1.9441866,3.2387843e-06
0.185,1.9391337,3.1769899e-06
0.186,1.9353913,3.126018e-06
0.187,1.9316489,3.1014485e-06
0.188,1.9279065,3.0764095e-06
0.189,1.924164,3.0520637e-06
0.19,1.9204216,3.0397182e-06
0.191,1.9166792,3.0222808e-06
0.192,1.9129368,2.9941766e-06
0.193,1.9091944,2.9768491e-06
0.194,1.905452,2.9536362e-06
0.195,1.9017096,2.923465e-06
0.196,1.8979671,2.8780204e-06
0.197,1.8942247,2.8281163e-06
0.198,1.8904823,2.7719467e-06
0.199,1.8867399,2.696638e-06
0.2,1.8829975,2.6137057e-06
0.201,1.8792551,2.52149e-06
0.202,1.8759604,2.4137476e-06
0.203,1.8734258,2.2957869e-06
0.204,1.8708911,2.1745371e-06
0.205,1.8683565,2.0501733e-06
0.206,1.8658219,1.9128652e-06
0.207,1.8632873,1.7870308e-06
0.208,1.8607526,1.671759e-06
0.209,1.858218,1.5519419e-06
0.21,1.8556834,1.4283282e-06
0.211,1.8531488,1.3259327e-06
0.212,1.8506142,1.2178962e-06
0.213,1.8480795,1.1177399e-06
0.214,1.8455449,1.0372371e-06
0.215,1.8430103,9.596041e-07
0.216,1.8404757,8.9228147e-07
0.217,1.837941,8.2593477e-07
0.218,1.8354064,7.5819913e-07
0.219,1.8328718,7.1239849e-07
0.22,1.8303372,6.6571944e-07
0.221,1.8278025,6.2341779e-07
0.222,1.8252679,5.7279115e-07
0.223,1.8227333,5.3045068e-07
0.224,1.8201987,5.0309255e-07
0.225,1.817664,4.7643668e-07
0.226,1.8151294,4.4599881e-07
0.227,1.8125948,4.2056763e-07
0.228,1.8103033,3.8777782e-07
0.229,1.8083614,3.5440644e-07
0.23,1.8064194,3.2737709e-07
0.231,1.8044775,3.0608884e-07
0.232,1.8025355,2.8545435e-07
0.233,1.8005936,2.7220501e-07
0.234,1.7986517,2.6257873e-07
0.235,1.7967097,2.2865731e-07
0.236,1.7947678,2.0020163e-07
0.237,1.7928258,1.8490476e-07
0.238,1.7908839,1.8064278e-07
0.239,1.7889419,1.6687881e-07
0.24,1.787,1.4895221e-07
0.241,1.7857333,1.4298935e-07
0.242,1.7844667,1.3690927e-07
0.243,1.7832,1.1816196e-07
0.244,1.7819333,9.8240334e-08
0.245,1.7806667,9.3315463e-08
0.246,1.7794,8.6298924e-08
0.247,1.7781333,7.9973321e-08
0.248,1.7768667,6.6150945e-08
0.249,1.7756,5.5324243e-08
0.25,1.7743333,5.3625624e-08
0.26,1.7619,0.0
0.27,1.7511074,0.0
0.28,1.7420589,0.0
0.29,1.7337196,0.0
0.3,1.7265,0.0
0.31,1.7205,0.0
0.32,1.7151242,0.0
0.33,1.7103727,0.0
0.34,1.7064018,0.0
0.35,1.7034345,0.0
0.36,1.7004673,0.0
0.37,1.6975,0.0
0.38,1.6951667,0.0
0.39,1.6928333,0.0
0.4,1.6905,0.0
0.41,1.6887689,0.0
0.42,1.6870379,0.0
0.43,1.6853068,0.0
0.44,1.683928,0.0
0.45,1.6828567,0.0
0.46,1.6817853,0.0
0.47,1.680714,0.0
0.48,1.6796427,0.0
0.49,1.6785713,0.0
0.5,1.6775,0.0
0.51,1.6767,0.0
0.52,1.6759,0.0
0.53,1.6751,0.0
0.54,1.6743,0.0
0.55,1.6735,0.0
0.56,1.6728995,0.0
0.57,1.672299,0.0
0.58,1.6716984,0.0
0.59,1.6710979,0.0
0.6,1.6704974,0.0
0.61,1.6698969,0.0
0.62,1.6693943,0.0
0.63,1.6690825,0.0
0.64,1.6687707,0.0
0.65,1.6684589,0.0
0.66,1.6681471,0.0
0.67,1.6678353,0.0
0.68,1.6675236,0.0
0.69,1.6672118,0.0
0.7,1.6669,0.0
0.71,1.66671,0.0
0.72,1.66652,0.0
0.73,1.66633,0.0
0.74,1.66614,0.0
0.75,1.66595,0.0
0.76,1.66576,0.0
0.77,1.66557,0.0
0.78,1.66538,0.0
0.79,1.66519,0.0
0.8,1.665,0.0
0.81,1.66483,0.0
0.82,1.66466,0.0
0.83,1.66449,0.0
0.84,1.66432,0.0
0.85,1.66415,0.0
0.86,1.66398,0.0
0.87,1.66381,0.0
0.88,1.66364,0.0
0.89,1.66347,0.0
0.9,1.6633,0.0
0.91,1.66315,0.0
0.92,1.663,0.0
0.93,1.66285,0.0
0.94,1.6627,0.0
0.95,1.66255,0.0
0.96,1.6624,0.0
0.97,1.66225,0.0
0.98,1.6621,0.0
0.99,1.66195,0.0
1.0,1.6618,0.0
1.01,1.66167,0.0
1.02,1.66154,0.0
1.03,1.66141,0.0
1.04,1.66128,0.0
1.05,1.66115,0.0
1.06,1.66102,0.0
1.07,1.66089,0.0
1.08,1.66076,0.0
1.09,1.66063,0.0
1.1,1.6605,0.0
1.11,1.6604249,0.0
1.12,1.6603499,0.0
1.13,1.6602748,0.0
1.14,1.6601997,0.0
1.15,1.6601247,0.0
1.16,1.6600496,0.0
1.17,1.6599745,0.0
1.18,1.6598995,0.0
1.19,1.6598244,0.0
1.2,1.6597493,0.0
1.21,1.6596743,0.0
1.22,1.6595992,0.0
1.23,1.6595242,0.0
1.24,1.6594491,0.0
1.25,1.659374,0.0
1.26,1.6592,0.0
1.27,1.6591,0.0
1.28,1.659,0.0
1.29,1.6589,0.0
1.3,1.6589,0.0
1.31,1.6588,0.0
1.32,1.6587,0.0
1.33,1.6586,0.0
1.34,1.6585,0.0
1.35,1.6584,0.0
1.36,1.6583,0.0
1.37,1.6582,0.0
1.38,1.6582,0.0
1.39,1.6581,0.0
1.4,1.658,0.0
1.41,1.6579,0.0
1.42,1.6578,0.0
1.43,1.6577,0.0
1.44,1.6576,0.0
1.45,1.6575,0.0
1.46,1.6574,0.0
1.47,1.6573,0.0
1.48,1.6572,0.0
1.49,1.6571,0.0
1.5,1.657,0.0
1.51,1.6569,0.0
1.52,1.6568,0.0
1.53,1.6567,0.0
1.54,1.6566,0.0
1.55,1.6565,0.0
1.56,1.6564,0.0
1.57,1.6563,0.0
1.58,1.6562,0.0
1.59,1.6561,0.0
1.6,1.656,0.0
1.61,1.6559,0.0
1.62,1.6558,0.0
1.63,1.6557,0.0
1.64,1.6556,0.0
1.65,1.6555,0.0
1.66,1.6553,0.0
1.67,1.6552,0.0
1.68,1.6551,0.0
1.69,1.655,0.0
1.7,1.6549,0.0
1.71,1.6548,0.0
1.72,1.6547,0.0
1.73,1.6546,0.0
1.74,1.6544,0.0
1.75,1.6543,0.0
1.76,1.6542,0.0
1.77,1.6541,0.0
1.78,1.654,0.0
1.79,1.6539,0.0
1.8,1.6537,0.0
1.81,1.6536,0.0
1.82,1.6535,0.0
1.83,1.6534,0.0
1.84,1.6532,0.0
1.85,1.6531,0.0
1.86,1.653,0.0
1.87,1.6529,0.0
1.88,1.6527,0.0
1.89,1.6526,0.0
1.9,1.6525,0.0
1.91,1.6524,0.0
1.92,1.6522,0.0
1.93,1.6521,0.0
1.94,1.652,0.0
1.95,1.6518,0.0
1.96,1.6517,0.0
1.97,1.6516,0.0
1.98,1.6515,0.0
1.99,1.6513,0.0
2.0,1.6512,0.0
2.01,1.651,0.0
2.02,1.6509,0.0
2.03,1.6508,0.0
2.04,1.6506,0.0
2.05,1.6505,0.0
2.06,1.6504,0.0
2.07,1.6502,0.0
2.08,1.6501,0.0
2.09,1.6499,0.0
2.1,1.6498,0.0
2.11,1.6497,0.0
2.12,1.6495,0.0
2.13,1.6494,0.0
2.14,1.6492,0.0
2.15,1.6491,0.0
2.16,1.6489,0.0
2.17,1.6488,0.0
2.18,1.6486,0.0
2.19,1.6485,0.0
2.2,1.6483,0.0
2.21,1.6482,0.0
2.22,1.648,0.0
2.23,1.6479,0.0
2.24,1.6477,0.0
2.25,1.6476,0.0
2.26,1.6474,0.0
2.27,1.6473,0.0
2.28,1.6471,0.0
2.29,1.647,0.0
2.3,1.6468,0.0
2.31,1.6466,0.0
2.32,1.6465,0.0
2.33,1.6463,0.0
2.34,1.6462,0.0
2.35,1.646,0.0
2.36,1.6458,0.0
2.37,1.6457,0.0
2.38,1.6455,0.0
2.39,1.6453,0.0
2.4,1.6452,0.0
2.41,1.645,0.0
2.42,1.6448,0.0
2.43,1.6447,0.0
2.44,1.6445,0.0
2.45,1.6443,0.0
2.46,1.6442,0.0
2.47,1.644,0.0
2.48,1.6438,0.0
2.49,1.6437,0.0
2.5,1.6435,0.0
2.51,1.6433,0.0
2.52,1.6431,0.0
2.53,1.643,0.0
2.54,1.6428,0.0
2.55,1.6426,0.0
2.56,1.6424,0.0
2.57,1.6422,0.0
2.58,1.6421,0.0
2.59,1.6419,0.0
2.6,1.6417,0.0
2.61,1.6415,0.0
2.62,1.6413,0.0
2.63,1.6412,0.0
2.64,1.641,0.0
2.65,1.6408,0.0
2.66,1.6406,0.0
2.67,1.6404,0.0
2.68,1.6402,0.0
2.69,1.64,0.0
2.7,1.6398,0.0
2.71,1.6397,0.0
2.72,1.6395,0.0
2.73,1.6393,0.0
2.74,1.6391,0.0
2.75,1.6389,0.0
2.76,1.6387,0.0
2.77,1.6385,0.0
2.78,1.6383,0.0
2.79,1.6381,0.0
2.8,1.6379,0.0
2.81,1.6377,0.0
2.82,1.6375,0.0
2.83,1.6373,0.0
2.84,1.6371,0.0
2.85,1.6369,0.0
2.86,1.6367,0.0
2.87,1.6365,0.0
2.88,1.6363,0.0
2.89,1.6361,0.0
2.9,1.6359,0.0
2.91,1.6357,0.0
2.92,1.6354,0.0
2.93,1.6352,0.0
2.94,1.635,0.0
2.95,1.6348,0.0
2.96,1.6346,0.0
2.97,1.6344,0.0
2.98,1.6342,0.0
2.99,1.634,0.0
3.0,1.6337,0.0
3.01,1.6335,0.0
3.02,1.6333,0.0
3.03,1.6331,0.0
3.04,1.6329,0.0
3.05,1.6327,0.0
3.06,1.6324,0.0
3.07,1.6322,0.0
3.08,1.632,0.0
3.09,1.6318,0.0
3.1,1.6315,0.0
3.11,1.6313,0.0
3.12,1.6311,0.0
3.13,1.6309,0.0
3.14,1.6306,1.0091806e-07
3.15,1.6304,1.8264259e-07
3.16,1.6302,1.9425808e-07
3.17,1.6299,2.4439547e-07
3.18,1.6297,3.6578356e-07
3.19,1.6295,4.0381864e-07
3.2,1.6292,5.739059e-07
3.21,1.629,7.1386181e-07
3.22,1.6288,9.0222613e-07
3.23,1.6285,1.2164923e-06
3.24,1.6283,1.4948571e-06
3.25,1.628,2.0057433e-06
3.26,1.6278,2.6015147e-06
3.27,1.6276,3.3375417e-06
3.28,1.6273,4.4224782e-06
3.29,1.6271,5.6821818e-06
3.3,1.6268,7.4311534e-06
3.31,1.6266,9.497322e-06
3.32,1.6263,1.126354e-05
3.33,1.6261,1.2961873e-05
3.34,1.6258,1.4219586e-05
3.35,1.6256,1.4459039e-05
3.36,1.6253,1.3754878e-05
3.37,1.6251,1.2647993e-05
3.38,1.6248,1.1768765e-05
3.39,1.6246,1.1157308e-05
3.4,1.6243,1.062269e-05
3.41,1.6241,1.0430739e-05
3.42,1.6238,1.0476515e-05
3.43,1.6236,1.0687433e-05
3.44,1.6233,1.1239173e-05
3.45,1.623,1.1718201e-05
3.46,1.6228,1.181558e-05
3.47,1.6225,1.1787493e-05
3.48,1.6223,1.1603226e-05
3.49,1.622,1.1437893e-05
3.5,1.6217,1.1605559e-05
3.51,1.6215,1.1903401e-05
3.52,1.6212,1.215675e-05
3.53,1.6209,1.2231163e-05
3.54,1.6207,1.1948342e-05
3.55,1.6204,1.1465455e-05
3.56,1.6201,1.0963502e-05
3.57,1.6199,1.0376678e-05
3.58,1.6196,9.8861803e-06
3.59,1.6193,9.5110806e-06
3.6,1.619,9.0942495e-06
3.61,1.6188,8.804035e-06
3.62,1.6185,8.6431732e-06
3.63,1.6182,8.4729303e-06
3.64,1.6179,8.4310282e-06
3.65,1.6176,8.6602075e-06
3.66,1.6174,9.1225406e-06
3.67,1.6171,9.9688795e-06
3.68,1.6168,1.1180673e-05
3.69,1.6165,1.2478917e-05
3.7,1.6162,1.3813668e-05
3.71,1.6159,1.5152497e-05
3.72,1.6157,1.6247733e-05
3.73,1.6154,1.718247e-05
3.74,1.6151,1.7952676e-05
3.75,1.6148,1.8525565e-05
3.76,1.6145,1.9014098e-05
3.77,1.6142,1.9378404e-05
3.78,1.6139,1.9324149e-05
3.79,1.6136,1.8861934e-05
3.8,1.6133,1.8371957e-05
3.81,1.613,1.7942391e-05
3.82,1.6127,1.7597573e-05
3.83,1.6124,1.7486877e-05
3.84,1.6121,1.7584401e-05
3.85,1.6118,1.7823596e-05
3.86,1.6115,1.8207196e-05
3.87,1.6112,1.8525429e-05
3.88,1.6109,1.8498991e-05
3.89,1.6106,1.8326832e-05
3.9,1.6103,1.7870622e-05
3.91,1.61,1.68849e-05
3.92,1.6097,1.5911097e-05
3.93,1.6094,1.5536664e-05
3.94,1.609,1.5728728e-05
3.95,1.6087,1.6223511e-05
3.96,1.6084,1.6996107e-05
3.97,1.6081,1.8365365e-05
3.98,1.6078,2.0772109e-05
3.99,1.6075,2.4285135e-05
4.0,1.6071,2.6916523e-05
4.01,1.6068,2.5287876e-05
4.02,1.6065,2.0888603e-05
4.03,1.6062,1.7201574e-05
4.04,1.6058,1.4852771e-05
4.05,1.6055,1.3417612e-05
4.06,1.6052,1.267884e-05
4.07,1.6049,1.2293696e-05
4.08,1.6045,1.2013299e-05
4.09,1.6042,1.1883e-05
4.1,1.6039,1.1882428e-05
4.11,1.6035,1.1883381e-05
4.12,1.6032,1.1924502e-05
4.13,1.6029,1.2110409e-05
4.14,1.6025,1.2302491e-05
4.15,1.6022,1.2483883e-05
4.16,1.6019,1.2788044e-05
4.17,1.6015,1.3148606e-05
4.18,1.6012,1.3442511e-05
4.19,1.6008,1.3774147e-05
4.2,1.6005,1.418124e-05
4.21,1.6001,1.4559911e-05
4.22,1.5998,1.4924322e-05
4.23,1.5994,1.5376129e-05
4.24,1.5991,1.588389e-05
4.25,1.5987,1.6374104e-05
4.26,1.5984,1.694398e-05
4.27,1.598,1.7611817e-05
4.28,1.5977,1.8266881e-05
4.29,1.5973,1.8938578e-05
4.3,1.597,1.9696517e-05
4.31,1.5966,2.0486403e-05
4.32,1.5962,2.1264674e-05
4.33,1.5959,2.2120679e-05
4.34,1.5955,2.3086502e-05
4.35,1.5952,2.4063755e-05
4.36,1.5948,2.5053639e-05
4.37,1.5944,2.6063447e-05
4.38,1.594,2.6961194e-05
4.39,1.5937,2.7651659e-05
4.4,1.5933,2.82358e-05
4.41,1.5929,2.8804613e-05
4.42,1.5926,2.9359532e-05
4.43,1.5922,3.0003445e-05
4.44,1.5918,3.0789326e-05
4.45,1.5914,3.1610696e-05
4.46,1.591,3.2509335e-05
4.47,1.5907,3.3627887e-05
4.48,1.5903,3.4889094e-05
4.49,1.5899,3.6212964e-05
4.5,1.5895,3.7668456e-05
4.51,1.5891,3.9311306e-05
4.52,1.5887,4.11189e-05
4.53,1.5883,4.3054231e-05
4.54,1.588,4.5191805e-05
4.55,1.5876,4.7349061e-05
4.56,1.5872,4.9288587e-05
4.57,1.5868,5.1092148e-05
4.58,1.5864,5.2767364e-05
4.59,1.586,5.4312173e-05
4.6,1.5856,5.5899023e-05
4.61,1.5852,5.7599888e-05
4.62,1.5848,5.9273532e-05
4.63,1.5844,6.0946601e-05
4.64,1.584,6.2748237e-05
4.65,1.5836,6.4679696e-05
4.66,1.5831,6.6838214e-05
4.67,1.5827,6.9321797e-05
4.68,1.5823,7.2128568e-05
4.69,1.5819,7.5344672e-05
4.7,1.5815,7.9244875e-05
4.71,1.5811,8.3873008e-05
4.72,1.5807,8.9340838e-05
4.73,1.5802,9.5898308e-05
4.74,1.5798,0.00010385234
4.75,1.5794,0.00011368227
4.76,1.579,0.00012610351
4.77,1.5785,0.00014171903
4.78,1.5781,0.00016
4.79,1.5777,0.000185
4.8,1.5772,0.00025
4.81,1.5768,0.00033
4.82,1.5764,0.00043
4.83,1.5759,0.00055
4.84,1.5755,0.0007
4.85,1.5751,0.00085
4.86,1.5746,0.001
4.87,1.5742,0.00118
4.88,1.5737,0.00138
4.89,1.5733,0.0015454669
4.9,1.5728,0.0016418259
4.91,1.5724,0.0017108513
4.92,1.5719,0.0017556389
4.93,1.5715,0.0017903027
4.94,1.571,0.0018105041
4.95,1.5706,0.0018255158
4.96,1.5701,0.001826057
4.97,1.5696,0.0018048335
4.98,1.5692,0.0018009105
4.99,1.5687,0.0017976436
5.0,1.5682,0.0018025579
5.01,1.5678,0.0018040679
5.02,1.5673,0.0018251904
5.03,1.5668,0.0018199869
5.04,1.5664,0.0018453228
5.05,1.5659,0.0018796299
5.06,1.5654,0.0018997115
5.07,1.5649,0.0018955886
5.08,1.5645,0.001916402
5.09,1.564,0.0019328253
5.1,1.5635,0.0019078958
5.11,1.563,0.0019083314
5.12,1.5625,0.0019291468
5.13,1.562,0.0019449437
5.14,1.5615,0.0019657582
5.15,1.561,0.0019976808
5.16,1.5605,0.0020403298
5.17,1.56,0.0020819061
5.18,1.5595,0.0021362832
5.19,1.559,0.0021816473
5.2,1.5585,0.0022410201
5.21,1.558,0.0022960659
5.22,1.5575,0.0023115669
5.23,1.557,0.0023474966
5.24,1.5565,0.0023426238
5.25,1.556,0.0024065956
5.26,1.5555,0.0023582545
5.27,1.555,0.0023669531
5.28,1.5544,0.002364136
5.29,1.5539,0.0024627104
5.3,1.5534,0.0024602856
5.31,1.5529,0.002439303
5.32,1.5523,0.0025670643
5.33,1.5518,0.0027228895
5.34,1.5513,0.0027681144
5.35,1.5507,0.0028210965
5.36,1.5502,0.0029240646
5.37,1.5497,0.0030243309
5.38,1.5491,0.0030782404
5.39,1.5486,0.0029719495
5.4,1.548,0.002947663
5.41,1.5475,0.0029348635
5.42,1.5469,0.0027672532
5.43,1.5464,0.0027553694
5.44,1.5458,0.0027488089
5.45,1.5453,0.0026225645
5.46,1.5447,0.0026186833
5.47,1.5442,0.0026567862
5.48,1.5436,0.0026663665
5.49,1.543,0.0026455605
5.5,1.5425,0.0027685972
5.51,1.5419,0.0027775932
5.52,1.5413,0.0028288655
5.53,1.5407,0.0028764451
5.54,1.5402,0.0028495718
5.55,1.5396,0.0028883035
5.56,1.539,0.0029068902
5.57,1.5384,0.0029277143
5.58,1.5378,0.0029077058
5.59,1.5372,0.0029058432
5.6,1.5367,0.0028425847
5.61,1.5361,0.0028233698
5.62,1.5355,0.0028537948
5.63,1.5349,0.0028332435
5.64,1.5343,0.0027957219
5.65,1.5337,0.0027687614
5.66,1.5331,0.0027403391
5.67,1.5325,0.0027261658
5.68,1.5318,0.0026909169
5.69,1.5312,0.0027338346
5.7,1.5306,0.002701011
5.71,1.53,0.0026838983
5.72,1.5294,0.0026701946
5.73,1.5287,0.0026620668
5.74,1.5281,0.0026385642
5.75,1.5275,0.002637108
5.76,1.5269,0.0025913603
5.77,1.5262,0.0025750427
5.78,1.5256,0.0025317452
5.79,1.5249,0.002500528
5.8,1.5243,0.0024616271
5.81,1.5237,0.0024436828
5.82,1.523,0.0024001783
5.83,1.5224,0.0022509031
5.84,1.5217,0.0022036297
5.85,1.521,0.0021790865
5.86,1.5204,0.0021920616
5.87,1.5197,0.0022091282
5.88,1.5191,0.0022072361
5.89,1.5184,0.0022103017
5.9,1.5177,0.0023382246
5.91,1.517,0.0024295873
5.92,1.5164,0.0025594775
5.93,1.5157,0.0026786164
5.94,1.515,0.0028223024
5.95,1.5143,0.002890766
5.96,1.5136,0.0029133237
5.97,1.5129,0.002934418
5.98,1.5122,0.0028913596
5.99,1.5115,0.0028167292
6.0,1.5108,0.0026977585
6.01,1.5101,0.0025115987
6.02,1.5094,0.002339742
6.03,1.5087,0.0021161689
6.04,1.508,0.0019842752
6.05,1.5073,0.001843191
6.06,1.5066,0.0017414753
6.07,1.5058,0.0016662524
6.08,1.5051,0.0016120854
6.09,1.5044,0.0015747085
6.1,1.5037,0.0015517076
6.11,1.5029,0.0015400468
6.12,1.5022,0.0015336844
6.13,1.5014,0.0015399918
6.14,1.5007,0.0015490723
6.15,1.4999,0.0015660498
6.16,1.4992,0.0015839284
6.17,1.4984,0.0016082162
6.18,1.4977,0.001638425
6.19,1.4969,0.0016753702
6.2,1.4961,0.001718975
6.21,1.4954,0.0017630267
6.22,1.4946,0.0018046005
6.23,1.4938,0.0018454197
6.24,1.493,0.00188131
6.25,1.4923,0.0019153938
6.26,1.4915,0.0019519082
6.27,1.4907,0.0019607955
6.28,1.4899,0.0019377172
6.29,1.4891,0.0019283643
6.3,1.4883,0.0019484212
6.31,1.4875,0.0019290291
6.32,1.4867,0.0019095924
6.33,1.4858,0.0018747781
6.34,1.485,0.0018332706
6.35,1.4842,0.0018101138
6.36,1.4834,0.0018066767
6.37,1.4825,0.0017973386
6.38,1.4817,0.0017425215
6.39,1.4809,0.0017236798
6.4,1.48,0.0017042033
6.41,1.4792,0.0016927773
6.42,1.4783,0.0016797474
6.43,1.4775,0.0016641567
6.44,1.4766,0.0016503299
6.45,1.4757,0.0016359222
6.46,1.4749,0.0016215585
6.47,1.474,0.0016128394
6.48,1.4731,0.0016103215
6.49,1.4722,0.0016077565
6.5,1.4714,0.0016048871
6.51,1.4705,0.0016031968
6.52,1.4696,0.0016037467
6.53,1.4687,0.0016069495
6.54,1.4678,0.0016116731
6.55,1.4669,0.0016155615
6.56,1.4659,0.0016158907
6.57,1.465,0.0016156221
6.58,1.4641,0.001621516
6.59,1.4632,0.0016327458
6.6,1.4622,0.0016444278
6.61,1.4613,0.0016534751
6.62,1.4604,0.0016621381
6.63,1.4594,0.001676547
6.64,1.4585,0.00169706
6.65,1.4575,0.0017171063
6.66,1.4566,0.0017409382
6.67,1.4556,0.0017611794
6.68,1.4546,0.0017838522
6.69,1.4536,0.0018094304
6.7,1.4527,0.0018374778
6.71,1.4517,0.0018676472
6.72,1.4507,0.0019051167
6.73,1.4497,0.0019439422
6.74,1.4487,0.0019859049
6.75,1.4477,0.0020208952
6.76,1.4467,0.0020575382
6.77,1.4456,0.0020942035
6.78,1.4446,0.0021273963
6.79,1.4436,0.0021671528
6.8,1.4425,0.0021994666
6.81,1.4415,0.0022132312
6.82,1.4405,0.0022089959
6.83,1.4394,0.0022620218
6.84,1.4383,0.0023145794
6.85,1.4373,0.0023185048
6.86,1.4362,0.0023225358
6.87,1.4351,0.0023349148
6.88,1.4341,0.0023455836
6.89,1.433,0.0023473426
6.9,1.4319,0.0023520502
6.91,1.4308,0.0023658549
6.92,1.4297,0.0023798791
6.93,1.4286,0.0023938833
6.94,1.4274,0.0024081048
6.95,1.4263,0.002422398
6.96,1.4252,0.0024370192
6.97,1.424,0.0024517028
6.98,1.4229,0.0024664239
6.99,1.4217,0.0024814438
7.0,1.4206,0.00249654
7.01,1.4194,0.0025117983
7.02,1.4182,0.0025272309
7.03,1.4171,0.0025428704
7.04,1.4159,0.0025585514
7.05,1.4147,0.002574519
7.06,1.4135,0.0025906228
7.07,1.4123,0.0026069647
7.08,1.4111,0.0026233297
7.09,1.4098,0.0026399302
7.1,1.4086,0.0026567529
7.11,1.4074,0.0026737002
7.12,1.4061,0.0026908955
7.13,1.4049,0.0027081605
7.14,1.4036,0.0027256754
7.15,1.4023,0.0027433697
7.16,1.4011,0.002761414
7.17,1.3998,0.0027793986
7.18,1.3985,0.0027977371
7.19,1.3972,0.0028162649
7.2,1.3959,0.0028350715
7.21,1.3946,0.0028539926
7.22,1.3933,0.0028731032
7.23,1.3919,0.0028924232
7.24,1.3906,0.0029120738
7.25,1.3892,0.002931907
7.26,1.3879,0.0029518251
7.27,1.3865,0.0029722103
7.28,1.3851,0.0029926533
7.29,1.3837,0.0030134258
7.3,1.3823,0.0030341937
7.31,1.3809,0.0030555947
7.32,1.3795,0.0030770653
7.33,1.3781,0.0030986187
7.34,1.3767,0.003120623
7.35,1.3752,0.0031428809
7.36,1.3738,0.0031652287
7.37,1.3723,0.0031880407
7.38,1.3709,0.0032109674
7.39,1.3694,0.0032343599
7.4,1.3679,0.0032580245
7.41,1.3664,0.0032818159
7.42,1.3649,0.0033059414
7.43,1.3633,0.0033304536
7.44,1.3618,0.0033550548
7.45,1.3603,0.0033800982
7.46,1.3587,0.0034055733
7.47,1.3572,0.0034311949
7.48,1.3556,0.0034572546
7.49,1.354,0.0034836108
7.5,1.3524,0.0035101043
7.51,1.3508,0.0035372331
7.52,1.3492,0.0035644765
7.53,1.3475,0.0035922452
7.54,1.3459,0.0036201551
7.55,1.3442,0.0036485124
7.56,1.3426,0.003677324
7.57,1.3409,0.0037064897
7.58,1.3392,0.003735936
7.59,1.3375,0.0037658261
7.6,1.3358,0.0037960959
7.61,1.334,0.0038266587
7.62,1.3323,0.0038578703
7.63,1.3305,0.0038894135
7.64,1.3287,0.0039213759
7.65,1.327,0.0039537112
7.66,1.3252,0.0039866118
7.67,1.3233,0.0040198048
7.68,1.3215,0.0040535145
7.69,1.3197,0.004087665
7.7,1.3178,0.00412236
7.71,1.3159,0.0041573697
7.72,1.3141,0.0041930997
7.73,1.3122,0.0042290457
7.74,1.3102,0.0042659284
7.75,1.3083,0.0043030482
7.76,1.3064,0.0043404281
7.77,1.3044,0.0043788149
7.78,1.3024,0.0044175804
7.79,1.3004,0.004456728
7.8,1.2984,0.0044967923
7.81,1.2964,0.0045371849
7.82,1.2943,0.0045782959
7.83,1.2923,0.0046197616
7.84,1.2902,0.0046622814
7.85,1.2881,0.0047050295
7.86,1.286,0.004748731
7.87,1.2838,0.0047929542
7.88,1.2817,0.0048378397
7.89,1.2795,0.0048833005
7.9,1.2773,0.0049296579
7.91,1.2751,0.0049766443
7.92,1.2728,0.0050242285
7.93,1.2706,0.005072881
7.94,1.2683,0.0051220719
7.95,1.266,0.0051721729
7.96,1.2637,0.0052228395
7.97,1.2614,0.0052745169
7.98,1.259,0.0053270772
7.99,1.2566,0.0053801819
8.0,1.2542,0.0054342225
8.01,1.2518,0.0054894408
8.02,1.2494,0.005545504
8.03,1.2469,0.0056022046
8.04,1.2444,0.0056598582
8.05,1.2419,0.0057188221
8.06,1.2393,0.005778624
8.07,1.2368,0.005839506
8.08,1.2342,0.0059013156
8.09,1.2316,0.0059641593
8.1,1.2289,0.0060280692
8.11,1.2262,0.0060931761
8.12,1.2235,0.0061593218
8.13,1.2208,0.006226717
8.14,1.218,0.0062955802
8.15,1.2153,0.0063649717
8.16,1.2125,0.0064363714
8.17,1.2096,0.0065090929
8.18,1.2067,0.0065826832
8.19,1.2038,0.0066576656
8.2,1.2009,0.0067344347
8.21,1.1979,0.0068118383
8.22,1.1949,0.0068914585
8.23,1.1919,0.0069718754
8.24,1.1888,0.0070549956
8.25,1.1857,0.0071389125
8.26,1.1826,0.0072245019
8.27,1.1794,0.0073115585
8.28,1.1762,0.0074009598
8.29,1.173,0.0074913142
8.3,1.1697,0.007583737
8.31,1.1664,0.0076783967
8.32,1.163,0.007774515
8.33,1.1596,0.0078733545
8.34,1.1562,0.007973317
8.35,1.1527,0.0080764494
8.36,1.1492,0.0081806648
8.37,1.1456,0.0082874863
8.38,1.142,0.0083968312
8.39,1.1384,0.0085075049
8.4,1.1347,0.0086216734
8.41,1.1309,0.0087383796
8.42,1.1271,0.0088571065
8.43,1.1233,0.0089785745
8.44,1.1194,0.0091031418
8.45,1.1155,0.0092301457
8.46,1.1115,0.0093603134
8.47,1.1074,0.0094928244
8.48,1.1033,0.0096285467
8.49,1.0991,0.0097677365
8.5,1.0949,0.0099107578
8.51,1.0906,0.010057252
8.52,1.0863,0.010206519
8.53,1.0819,0.010360111
8.54,1.0775,0.010516561
8.55,1.0729,0.010677698
8.56,1.0683,0.010843369
8.57,1.0637,0.011010883
8.58,1.0589,0.011185368
8.59,1.0541,0.011362631
8.6,1.0493,0.011544615
8.61,1.0443,0.011732602
8.62,1.0393,0.01192581
8.63,1.0342,0.012123832
8.64,1.029,0.01232721
8.65,1.0237,0.012536179
8.66,1.0184,0.012750791
8.67,1.0129,0.012972275
8.68,1.0074,0.013198317
8.69,1.0018,0.01343332
8.7,0.99606,0.013674243
8.71,0.99023,0.013922288
8.72,0.98431,0.014178515
8.73,0.97828,0.014442904
8.74,0.97214,0.014713222
8.75,0.96589,0.014995386
8.76,0.95952,0.01528507
8.77,0.95303,0.015584624
8.78,0.94642,0.015894061
8.79,0.93968,0.016213686
8.8,0.93281,0.016543092
8.81,0.92581,0.016884211
8.82,0.91866,0.017240692
8.83,0.91137,0.017607216
8.84,0.90392,0.017987821
8.85,0.89631,0.018379059
8.86,0.88855,0.018791866
8.87,0.88061,0.019218285
8.88,0.87249,0.019658781
8.89,0.86419,0.02011794
8.9,0.8557,0.020598407
8.91,0.84701,0.02109609
8.92,0.83811,0.021617621
8.93,0.82899,0.022159224
8.94,0.81964,0.022729488
8.95,0.81005,0.023322866
8.96,0.80021,0.0239428
8.97,0.79011,0.024597026
8.98,0.77973,0.025281446
8.99,0.76906,0.026002478
9.0,0.75809,0.02675702
9.01,0.74679,0.027556715
9.02,0.73514,0.028400579
9.03,0.72313,0.029291701
9.04,0.71074,0.030234419
9.05,0.69794,0.031231742
9.06,0.68469,0.032301609
9.07,0.67098,0.033443382
9.08,0.65676,0.034655646
9.09,0.64199,0.035960384
9.1,0.62664,0.037359962
9.11,0.61065,0.038878056
9.12,0.59397,0.040522445
9.13,0.57652,0.042311405
9.14,0.55823,0.044248832
9.15,0.53901,0.046407954
9.16,0.51874,0.048787475
9.17,0.49729,0.051437609
9.18,0.4745,0.054411819
9.19,0.45016,0.057749628
9.2,0.42399,0.061612325
9.21,0.39563,0.066117734
9.22,0.3646,0.071438091
9.23,0.3302,0.077837394
9.24,0.29137,0.085709102
9.25,0.24651,0.095557139
9.26,0.19343,0.10861058
9.27,0.13387,0.12681196
9.28,0.089552,0.16901683
9.29,0.068631,0.227922
9.3,0.05812,0.28000594
9.31,0.051952,0.32550599
9.32,0.047948,0.36642874
9.33,0.045183,0.40399127
9.34,0.043201,0.43924196
9.35,0.04175,0.47268288
9.36,0.040679,0.50446866
9.37,0.039889,0.53492401
9.38,0.039315,0.56441424
9.39,0.038913,0.59309414
9.4,0.038647,0.62105347
9.41,0.038495,0.64838595
9.42,0.038437,0.67503608
9.43,0.038458,0.70131464
9.44,0.038548,0.72726995
9.45,0.038698,0.75296929
9.46,0.038899,0.77845336
9.47,0.039148,0.80350241
9.48,0.039438,0.82840222
9.49,0.039766,0.85321192
9.5,0.04013,0.87797151
9.51,0.040527,0.90271144
9.52,0.040955,0.92731263
9.53,0.041412,0.95181685
9.54,0.041899,0.97638041
9.55,0.042414,1.0010159
9.56,0.042958,1.0258307
9.57,0.043529,1.050431
9.58,0.044129,1.0754616
9.59,0.044759,1.1004033
9.6,0.045419,1.1255797
9.61,0.046109,1.1508417
9.62,0.046833,1.1762791
9.63,0.04759,1.2020649
9.64,0.048383,1.2280028
9.65,0.049214,1.2541708
9.66,0.050085,1.2807302
9.67,0.050999,1.3074263
9.68,0.051958,1.3346653
9.69,0.052965,1.3621088
9.7,0.054024,1.3899123
9.71,0.055138,1.4182265
9.72,0.056313,1.446798
9.73,0.057551,1.4761061
9.74,0.05886,1.5057327
9.75,0.060244,1.535912
9.76,0.061711,1.566726
9.77,0.063267,1.5980753
9.78,0.064921,1.6300466
9.79,0.066682,1.6628353
9.8,0.068561,1.6962721
9.81,0.070567,1.7304672
9.82,0.072714,1.7653857
9.83,0.075014,1.8013563
9.84,0.077482,1.8381833
9.85,0.080132,1.8759672
9.86,0.082983,1.9149737
9.87,0.086052,1.9548369
9.88,0.089359,1.9962919
9.89,0.092928,2.0388192
9.9,0.096783,2.0828196
9.91,0.10095,2.128473
9.92,0.10547,2.1757917
9.93,0.11036,2.2245945
9.94,0.11569,2.275403
9.95,0.12148,2.3289662
9.96,0.12781,2.3838421
9.97,0.13473,2.4419586
9.98,0.14234,2.5028408
9.99,0.15072,2.5663412
10.0,0.16,2.6332415
10.01,0.1703,2.7039419
10.02,0.18184,2.7789423
10.03,0.19482,2.8586427
10.04,0.20952,2.9437431
10.05,0.22628,3.0348434
10.06,0.24554,3.1329438
10.07,0.26785,3.2388442
10.081,0.29395,3.3538447
10.091,0.32481,3.479445
10.101,0.36173,3.6173454
10.111,0.40653,3.7700458
10.121,0.46175,3.9402462
10.132,0.53107,4.1315467
10.142,0.61995,4.3486471
10.152,0.73683,4.5971475
10.163,0.8951,4.884248
10.173,1.117,5.2174484
10.183,1.4404,5.6016488
10.194,1.9311,6.0274493
10.204,2.6954,6.4330497
10.215,3.844,6.6086502
10.225,5.2375,6.1338506
10.235,6.2009,4.879351
10.246,6.3279,3.5010515
10.256,5.9678,2.492152
10.267,5.4773,1.8451525
10.277,4.9942,1.4360529
10.288,4.5499,1.1738534
10.299,4.1418,1.0063539
10.309,3.7574,0.90580436
10.32,3.3815,0.86077486
10.331,2.9966,0.87320537
10.341,2.5839,0.96355584
10.352,2.1345,1.1867564
10.363,1.7073,1.6364569
10.373,1.4647,2.3203573
10.384,1.4854,3.1390579
10.395,1.8184,4.0825584
10.406,2.7258,5.1466589
10.417,4.8043,5.7166595
10.428,6.8608,4.00996
10.438,6.7113,2.0618605
10.449,6.0453,1.1630611
10.46,5.5003,0.74817161
10.471,5.0919,0.52889217
10.482,4.7794,0.39896273
10.493,4.5324,0.31503329
10.504,4.3311,0.25717386
10.515,4.1631,0.21521443
10.526,4.0199,0.183545
10.537,3.8958,0.15887558
10.549,3.7867,0.13914621
10.56,3.6898,0.1230468
10.571,3.6028,0.10965739
10.582,3.5241,0.098382983
10.593,3.4523,0.088762581
10.604,3.3864,0.080478182
10.616,3.3257,0.073287843
10.627,3.2694,0.067005453
10.638,3.2171,0.061488067
10.65,3.1682,0.056620741
10.661,3.1223,0.052313364
10.672,3.0792,0.04848899
10.684,3.0386,0.045086678
10.695,3.0002,0.042052312
10.707,2.9639,0.039342009
10.718,2.9294,0.036914652
10.73,2.8965,0.034737359
10.741,2.8652,0.03278101
10.753,2.8354,0.031017726
10.764,2.8068,0.029423386
10.776,2.7795,0.027980111
10.787,2.7533,0.02666778
10.799,2.7282,0.025471515
10.811,2.7041,0.024377254
10.823,2.6808,0.023371999
10.834,2.6584,0.022446686
10.846,2.6369,0.02159244
10.858,2.616,0.020801199
10.87,2.5959,0.020066964
10.881,2.5765,0.019382669
10.893,2.5577,0.018744443
10.905,2.5394,0.018147222
10.917,2.5218,0.017589007
10.929,2.5046,0.017064796
10.941,2.488,0.016572591
10.953,2.4719,0.016110391
10.965,2.4562,0.015674197
10.977,2.4409,0.015262007
10.989,2.4261,0.014873823
11.001,2.4116,0.014505644
11.013,2.3975,0.01415847
11.025,2.3838,0.013828302
11.038,2.3704,0.013515209
11.05,2.3574,0.013218052
11.062,2.3446,0.012934901
11.074,2.3321,0.012666754
11.086,2.32,0.012410613
11.099,2.3081,0.01216655
11.111,2.2964,0.011933421
11.123,2.285,0.011711297
11.136,2.2738,0.011500252
11.148,2.2629,0.01129814
11.161,2.2522,0.011105107
11.173,2.2417,0.010922006
11.186,2.2314,0.010746987
11.198,2.2213,0.010579897
11.211,2.2113,0.01042089
11.223,2.2016,0.010268813
11.236,2.192,0.010124818
11.249,2.1826,0.0099887308
11.261,2.1733,0.0098593712
11.274,2.1642,0.0097371965
11.287,2.1552,0.0096220285
11.299,2.1463,0.009513887
11.312,2.1376,0.009412832
11.325,2.129,0.0093187838
11.338,2.1205,0.0092318424
11.351,2.1122,0.0091522079
11.364,2.1039,0.0090799802
11.377,2.0957,0.0090153594
11.39,2.0877,0.0089587456
11.403,2.0797,0.0089103386
11.416,2.0718,0.0088707387
11.429,2.064,0.0088403457
11.442,2.0562,0.0088197597
11.455,2.0485,0.0088098807
11.468,2.0409,0.0088116088
11.481,2.0333,0.008825944
11.494,2.0257,0.0088542863
11.507,2.0182,0.0088981357
11.521,2.0107,0.0089595815
11.534,2.0032,0.0090407457
11.547,1.9956,0.0091445171
11.561,1.9881,0.0092744867
11.574,1.9806,0.0094347732
11.587,1.973,0.0096307668
11.601,1.9653,0.0098691605
11.614,1.9575,0.010158069
11.628,1.9496,0.010509379
11.641,1.9416,0.010935603
11.655,1.9334,0.01145693
11.669,1.9249,0.012096265
11.682,1.9161,0.012887512
11.696,1.9069,0.013876864
11.71,1.8972,0.015129224
11.723,1.8869,0.016738495
11.737,1.8758,0.018842872
11.751,1.8637,0.021657258
11.765,1.8502,0.025522652
11.779,1.8349,0.031002056
11.792,1.8172,0.039083366
11.806,1.7963,0.051586787
11.82,1.7716,0.072063216
11.834,1.7439,0.10772465
11.848,1.7221,0.1722761
11.862,1.8341,0.19228756
11.876,1.8845,0.18931902
11.891,1.9699,0.2518906
11.905,2.0612,0.19382208
11.919,2.0444,0.11995358
11.933,2.0171,0.078944078
11.947,1.992,0.055636589
11.962,1.9708,0.041558218
11.976,1.9529,0.032531747
11.99,1.9378,0.026442286
12.005,1.9246,0.022156945
12.019,1.9129,0.019032502
12.034,1.9025,0.016688182
12.048,1.893,0.014883759
12.063,1.8842,0.013466458
12.077,1.876,0.012332055
12.092,1.8683,0.011410775
12.107,1.8611,0.010650506
12.121,1.8542,0.010017132
12.136,1.8475,0.0094830842
12.151,1.8412,0.0090284472
12.165,1.835,0.0086381024
12.18,1.8291,0.0083004864
12.195,1.8233,0.0080064813
12.21,1.8176,0.0077488871
12.225,1.8121,0.0075218039
12.24,1.8067,0.0073207317
12.255,1.8015,0.0071418705
12.27,1.7963,0.0069820204
12.285,1.7912,0.0068387813
12.3,1.7862,0.0067099534
12.315,1.7812,0.0065937366
12.33,1.7763,0.0064886309
12.346,1.7715,0.0063935639
12.361,1.7668,0.0063070814
12.376,1.762,0.0062285101
12.392,1.7574,0.0061570798
12.407,1.7528,0.0060919318
12.422,1.7482,0.0060324952
12.438,1.7436,0.0059784019
12.453,1.7391,0.0059289887
12.469,1.7347,0.0058841206
12.484,1.7302,0.005843031
12.5,1.7258,0.005805888
12.516,1.7214,0.0057722581
12.531,1.7171,0.0057416044
12.547,1.7127,0.0057141999
12.563,1.7084,0.0056895085
12.579,1.7041,0.0056674302
12.594,1.6998,0.0056477251
12.61,1.6956,0.0056304725
12.626,1.6913,0.0056154331
12.642,1.6871,0.005602507
12.658,1.6829,0.0055915941
12.674,1.6786,0.0055825946
12.69,1.6744,0.0055754085
12.706,1.6703,0.0055699358
12.723,1.6661,0.0055664232
12.739,1.6619,0.0055642781
12.755,1.6577,0.0055637465
12.771,1.6536,0.0055648284
12.788,1.6494,0.005567474
12.804,1.6453,0.0055714838
12.821,1.6411,0.0055770591
12.837,1.637,0.0055837969
12.853,1.6328,0.0055919483
12.87,1.6287,0.0056015679
12.887,1.6245,0.0056126029
12.903,1.6204,0.0056246971
12.92,1.6162,0.0056382621
12.937,1.6121,0.0056530427
12.953,1.6079,0.0056689798
12.97,1.6037,0.0056862905
12.987,1.5996,0.0057049169
13.004,1.5954,0.0057247588
13.021,1.5912,0.0057458164
13.038,1.587,0.0057680897
13.055,1.5828,0.0057916786
13.072,1.5786,0.0058164833
13.089,1.5744,0.0058425037
13.106,1.5702,0.0058697399
13.123,1.566,0.0058983919
13.141,1.5617,0.0059283288
13.158,1.5575,0.0059594134
13.175,1.5532,0.0059918138
13.193,1.5489,0.0060257021
13.21,1.5446,0.0060607352
13.228,1.5403,0.0060973582
13.245,1.5359,0.0061350242
13.263,1.5316,0.006174282
13.28,1.5272,0.0062147808
13.298,1.5228,0.0062568735
13.316,1.5184,0.0063004842
13.333,1.514,0.006345333
13.351,1.5095,0.0063918787
13.369,1.505,0.0064398424
13.387,1.5005,0.0064895242
13.405,1.496,0.006540724
13.423,1.4915,0.006593542
13.441,1.4869,0.006647978
13.459,1.4823,0.0067042323
13.477,1.4776,0.0067621046
13.495,1.473,0.0068218952
13.514,1.4683,0.0068835938
13.532,1.4636,0.0069470218
13.55,1.4588,0.007012468
13.569,1.454,0.0070800255
13.587,1.4492,0.0071494092
13.605,1.4443,0.0072209112
13.624,1.4394,0.0072947276
13.643,1.4345,0.0073707645
13.661,1.4295,0.0074489234
13.68,1.4245,0.0075297
13.699,1.4194,0.0076127971
13.717,1.4143,0.0076983132
13.736,1.4092,0.0077865501
13.755,1.404,0.0078775075
13.774,1.3987,0.0079711854
13.793,1.3935,0.0080677838
13.812,1.3881,0.0081673028
13.831,1.3827,0.0082699423
13.85,1.3773,0.0083758024
13.87,1.3718,0.0084850931
13.889,1.3662,0.0085975953
13.908,1.3606,0.0087137182
13.928,1.3549,0.008833775
13.947,1.3491,0.0089573401
13.966,1.3433,0.0090850258
13.986,1.3374,0.0092170488
14.006,1.3315,0.0093533947
14.025,1.3254,0.0094939444
14.045,1.3193,0.0096395349
14.065,1.3131,0.0097899481
14.085,1.3069,0.0099455843
14.104,1.3005,0.01010622
14.124,1.2941,0.010272801
14.144,1.2876,0.010445104
14.164,1.281,0.010623631
14.184,1.2742,0.01080818
14.205,1.2674,0.010999981
14.225,1.2605,0.011198578
14.245,1.2535,0.011405197
14.265,1.2464,0.011618838
14.286,1.2391,0.011841737
14.306,1.2317,0.012072426
14.327,1.2242,0.012312374
14.347,1.2166,0.012561109
14.368,1.2089,0.012821106
14.388,1.201,0.013091889
14.409,1.1929,0.013372935
14.43,1.1847,0.013667006
14.451,1.1764,0.013973102
14.472,1.1679,0.014293224
14.493,1.1592,0.01462737
14.514,1.1503,0.014976542
14.535,1.1413,0.015342739
14.556,1.132,0.01572496
14.577,1.1226,0.016127207
14.599,1.1129,0.016547731
14.62,1.103,0.016991029
14.641,1.0929,0.017455352
14.663,1.0825,0.017944955
14.684,1.0719,0.018461329
14.706,1.0609,0.019004986
14.728,1.0497,0.01957967
14.749,1.0382,0.020188121
14.771,1.0264,0.020831858
14.793,1.0142,0.021514623
14.815,1.0016,0.022240415
14.837,0.98866,0.023013234
14.859,0.97531,0.02383708
14.881,0.96151,0.024716953
14.903,0.94724,0.025658853
14.925,0.93247,0.02666978
14.948,0.91716,0.027758006
14.97,0.90127,0.028930988
14.993,0.88476,0.030200271
15.015,0.86756,0.031578309
15.038,0.84963,0.033080649
15.06,0.8309,0.034724741
15.083,0.81129,0.036535139
15.106,0.79072,0.038539566
15.129,0.7691,0.040777022
15.152,0.7463,0.043296507
15.175,0.72219,0.046162021
15.198,0.69662,0.049460564
15.221,0.66939,0.053308136
15.244,0.64028,0.057865736
15.267,0.60902,0.063352366
15.291,0.57526,0.070082314
15.314,0.5386,0.078512002
15.337,0.49853,0.089330719
15.361,0.4545,0.10363576
15.385,0.40602,0.12321283
15.408,0.35327,0.15100963
15.432,0.29875,0.19115676
15.456,0.2494,0.24595392
15.48,0.21282,0.31050111
15.504,0.18951,0.37652834
15.528,0.17547,0.43982559
15.552,0.16725,0.49962287
15.576,0.16271,0.55631019
15.601,0.16063,0.61050784
15.625,0.16027,0.66279521
15.649,0.16118,0.71365262
15.674,0.16307,0.76347036
15.699,0.16575,0.81260814
15.723,0.16912,0.86136564
15.748,0.17311,0.91000348
15.773,0.17768,0.95875135
15.798,0.18285,1.0078893
15.823,0.18864,1.0574972
15.848,0.1951,1.1079052
15.873,0.20231,1.1594132
15.898,0.21036,1.2120212
15.924,0.21939,1.2661296
15.949,0.22953,1.3219377
15.974,0.24099,1.3797458
16.0,0.25398,1.4398543
16.026,0.2688,1.5025628
16.051,0.28578,1.568271
16.077,0.30536,1.6373796
16.103,0.32809,1.7103882
16.129,0.35464,1.7877969
16.155,0.38592,1.8703055
16.181,0.42305,1.9585143
16.207,0.46757,2.053223
16.234,0.52149,2.1552321
16.26,0.58753,2.2652409
16.287,0.66944,2.3839501
16.313,0.77233,2.511259
16.34,0.90325,2.6462682
16.367,1.0717,2.7852775
16.393,1.2898,2.9198865
16.42,1.5705,3.0322958
16.447,1.9216,3.0908052
16.474,2.3304,3.0491146
16.502,2.7458,2.8646244
16.529,3.0843,2.5388339
16.556,3.2823,2.1356434
16.584,3.3388,1.7383533
16.611,3.2964,1.3972629
16.639,3.2008,1.1249729
16.667,3.0834,0.9135329
16.694,2.9614,0.75024258
16.722,2.8431,0.62326265
16.75,2.7319,0.52334275
16.779,2.629,0.44367325
16.807,2.5341,0.37933342
16.835,2.4468,0.32678363
16.863,2.3664,0.28342386
16.892,2.2919,0.2473745
16.92,2.2228,0.2172248
16.949,2.1584,0.1919055
16.978,2.0981,0.17058623
17.007,2.0415,0.152617
17.036,1.9881,0.1374678
17.065,1.9375,0.12472864
17.094,1.8894,0.11403951
17.123,1.8436,0.10508041
17.153,1.7997,0.097592717
17.182,1.7575,0.091356682
17.212,1.7169,0.086171058
17.241,1.6776,0.081866086
17.271,1.6394,0.078298528
17.301,1.6023,0.075347002
17.331,1.5661,0.072910508
17.361,1.5305,0.070907047
17.391,1.4956,0.069275617
17.422,1.4612,0.067965606
17.452,1.4272,0.06694324
17.483,1.3934,0.066184294
17.513,1.3598,0.06567299
17.544,1.3263,0.065404108
17.575,1.2927,0.065378257
17.606,1.259,0.065602438
17.637,1.2251,0.066089649
17.668,1.1907,0.066859891
17.699,1.1559,0.067942164
17.73,1.1205,0.069371466
17.762,1.0844,0.071193197
17.794,1.0474,0.073462958
17.825,1.0093,0.076252349
17.857,0.97004,0.07965317
17.889,0.92929,0.083780021
17.921,0.88684,0.088784901
17.953,0.84238,0.09486781
17.986,0.79556,0.10230815
18.018,0.74594,0.11150112
18.051,0.69301,0.12303452
18.083,0.63614,0.13779754
18.116,0.57469,0.157231
18.149,0.50825,0.18371448
18.182,0.43752,0.221008
18.215,0.36656,0.27375154
18.248,0.30425,0.3429551
18.282,0.25799,0.42135911
18.315,0.2269,0.49999273
18.349,0.20629,0.57475678
18.382,0.19236,0.64500045
18.416,0.18277,0.71119456
18.45,0.17612,0.77404869
18.484,0.17158,0.83422285
18.519,0.1686,0.89225745
18.553,0.16685,0.94863166
18.587,0.16611,1.0037359
18.622,0.16623,1.0578506
18.657,0.16712,1.1113653
18.692,0.1687,1.16448
18.727,0.17096,1.2173947
18.762,0.17388,1.2703095
18.797,0.17747,1.3236242
18.832,0.18176,1.3773391
18.868,0.1868,1.4316543
18.904,0.19264,1.4869696
18.939,0.19936,1.5432844
18.975,0.20707,1.6009997
19.011,0.21589,1.660315
19.048,0.22597,1.7214308
19.084,0.23751,1.7847462
19.12,0.25073,1.8505615
19.157,0.26592,1.9191774
19.194,0.28345,1.9911932
19.231,0.30376,2.066909
19.268,0.32743,2.1469249
19.305,0.35519,2.2318408
19.342,0.38798,2.3225567
19.38,0.42706,2.419673
19.417,0.47407,2.5243889
19.455,0.53125,2.6375053
19.493,0.60165,2.7602216
19.531,0.68949,2.893338
19.569,0.8007,3.0376544
19.608,0.94363,3.1921712
19.646,1.1299,3.3538876
19.685,1.3749,3.5137045
19.724,1.6967,3.6513213
19.763,2.1085,3.7275382
19.802,2.5987,3.6808551
19.841,3.1016,3.4500719
19.881,3.5027,3.0350892
19.92,3.716,2.5264061
19.96,3.7476,2.0374234
20.0,3.6604,1.6298407
20.04,3.5152,1.3126581
20.08,3.35,1.0715754
20.121,3.1838,0.88847313
20.161,3.0252,0.74786044
20.202,2.877,0.63832819
20.243,2.7396,0.55170593
20.284,2.6124,0.48219367
20.325,2.4942,0.4256714
20.367,2.3839,0.37917956
20.408,2.2804,0.34057728
20.45,2.1826,0.30826543
20.492,2.0897,0.28108356
20.534,2.0009,0.25813169
20.576,1.9153,0.23873981
20.619,1.8324,0.22238834
20.661,1.7516,0.20869644
20.704,1.6722,0.19735495
20.747,1.5938,0.18815345
20.79,1.5158,0.18094193
20.833,1.4376,0.17562039
20.877,1.3588,0.17217927
20.921,1.2786,0.17065813
20.964,1.1963,0.17120654
21.008,1.1112,0.17411535
21.053,1.0221,0.17990458
21.097,0.9278,0.18945335
21.142,0.82655,0.20439253
21.186,0.71629,0.22784125
21.231,0.59525,0.26608037
