Repository: Einfeld686/MarsDiskSimulation

# Forsterite material data bundle (simulation-ready)

This bundle contains machine-readable material-property data for forsterite (Mg2SiO4) as currently assembled:
- Optical constants n,k: FOR2285 (Jena) dataset for crystalline forsterite, axes a/b/c, temperatures 50–295 K, wavelength 0.08–1000 µm.
- Vapor pressure / HKL parameters:
  - Solid: van Lieshout et al. (2014) Eq. (13) with A,B for crystalline forsterite; HKL mass-flux form Eq. (12).
  - Liquid: Fegley & Schaefer (2012) Eq. (5) for molten forsterite total vapor pressure (bar).

File: data/forsterite_material_data/nk_FOR2285/fors_a_50_nk.csv (part 1 of 2)
wavelength_um,n,k
0.08,1.2095608,0.91175142
0.081,1.2364706,0.91336647
0.082,1.2601208,0.90907031
0.083,1.2834766,0.89965109
0.084,1.2949497,0.88385058
0.085,1.3048543,0.86784959
0.086,1.3090047,0.86078241
0.087,1.3066762,0.86175722
0.088,1.3055446,0.87152701
0.089,1.3056346,0.88902542
0.09,1.3102837,0.90709207
0.091,1.327033,0.92497452
0.092,1.3561295,0.93384338
0.093,1.3944608,0.94271223
0.094,1.4176017,0.9445526
0.095,1.4402352,0.94244914
0.096,1.4586792,0.94296743
0.097,1.4720787,0.94664269
0.098,1.4854781,0.95122441
0.099,1.5101997,0.95663668
0.1,1.5419271,0.95899347
0.101,1.573607,0.95495032
0.102,1.6052083,0.95073044
0.103,1.6368096,0.93898994
0.104,1.6628971,0.92724944
0.105,1.6878759,0.91123281
0.106,1.709432,0.88901365
0.107,1.7250719,0.8667945
0.108,1.7407117,0.84381768
0.109,1.7519841,0.81986741
0.11,1.754617,0.80555454
0.111,1.7572499,0.79613681
0.112,1.7598828,0.78671907
0.113,1.7624037,0.78028696
0.114,1.7648646,0.77808138
0.115,1.7673255,0.77587581
0.116,1.7697864,0.77367024
0.117,1.7808224,0.76994892
0.118,1.7953603,0.760064
0.119,1.8100243,0.75017908
0.12,1.8257848,0.73752559
0.121,1.8415453,0.72275878
0.122,1.8568538,0.70799197
0.123,1.8678838,0.6928755
0.124,1.8789139,0.67745301
0.125,1.8811403,0.66203053
0.126,1.8752648,0.64633309
0.127,1.8691569,0.63061596
0.128,1.8615979,0.63015527
0.129,1.8540388,0.63274089
0.13,1.8470044,0.63909728
0.131,1.8574495,0.64554189
0.132,1.8678945,0.64633154
0.133,1.8793687,0.63871255
0.134,1.8911676,0.62644809
0.135,1.8911837,0.61756746
0.136,1.887303,0.60980595
0.137,1.8821315,0.60640994
0.138,1.8743308,0.61190693
0.139,1.86653,0.62149898
0.14,1.8587293,0.6502715
0.141,1.8726683,0.68845928
0.142,1.8953059,0.71682508
0.143,1.9363466,0.73323769
0.144,1.9810926,0.73553549
0.145,2.0394406,0.73783329
0.146,2.1049337,0.72383577
0.147,2.1575272,0.66646649
0.148,2.1972678,0.59914068
0.149,2.2304074,0.52709024
0.15,2.2396888,0.40832334
0.151,2.2489702,0.26140798
0.152,2.2493389,0.15993038
0.153,2.240446,0.074176614
0.154,2.2315531,0.042088307
0.155,2.2114548,0.01
0.156,2.1893454,0.003
0.157,2.167236,0.001
0.158,2.1508029,0.0003
0.159,2.137486,0.0001
0.16,2.1241692,4e-05
0.161,2.1108523,2e-05
0.162,2.0975355,1.2e-05
0.163,2.0858958,9e-06
0.164,2.0775629,7e-06
0.165,2.06923,6e-06
0.166,2.0608971,5.5e-06
0.167,2.0525643,5.2e-06
0.168,2.0442314,4.900004e-06
0.169,2.03606,4.6781661e-06
0.17,2.0290707,4.5359187e-06
0.171,2.0220815,4.4007723e-06
0.172,2.0150923,4.2772632e-06
0.173,2.0081031,4.1643041e-06
0.174,2.0011138,4.0587474e-06
0.175,1.9941246,3.9498162e-06
0.176,1.9877673,3.8522418e-06
0.177,1.9823197,3.7595375e-06
0.178,1.9768721,3.6654336e-06
0.179,1.9714245,3.5760902e-06
0.18,1.9659769,3.4930212e-06
0.181,1.9605293,3.4262193e-06
0.182,1.9550817,3.3534931e-06
0.183,1.9496342,3.2883952e-06
0.184,1.9441866,3.2387843e-06
0.185,1.9391337,3.1769899e-06
0.186,1.9353913,3.126018e-06
0.187,1.9316489,3.1014485e-06
0.188,1.9279065,3.0764095e-06
0.189,1.924164,3.0520637e-06
0.19,1.9204216,3.0397182e-06
0.191,1.9166792,3.0222808e-06
0.192,1.9129368,2.9941766e-06
0.193,1.9091944,2.9768491e-06
0.194,1.905452,2.9536362e-06
0.195,1.9017096,2.923465e-06
0.196,1.8979671,2.8780204e-06
0.197,1.8942247,2.8281163e-06
0.198,1.8904823,2.7719467e-06
0.199,1.8867399,2.696638e-06
0.2,1.8829975,2.6137057e-06
0.201,1.8792551,2.52149e-06
0.202,1.8759604,2.4137476e-06
0.203,1.8734258,2.2957869e-06
0.204,1.8708911,2.1745371e-06
0.205,1.8683565,2.0501733e-06
0.206,1.8658219,1.9128652e-06
0.207,1.8632873,1.7870308e-06
0.208,1.8607526,1.671759e-06
0.209,1.858218,1.5519419e-06
0.21,1.8556834,1.4283282e-06
0.211,1.8531488,1.3259327e-06
0.212,1.8506142,1.2178962e-06
0.213,1.8480795,1.1177399e-06
0.214,1.8455449,1.0372371e-06
0.215,1.8430103,9.596041e-07
0.216,1.8404757,8.9228147e-07
0.217,1.837941,8.2593477e-07
0.218,1.8354064,7.5819913e-07
0.219,1.8328718,7.1239849e-07
0.22,1.8303372,6.6571944e-07
0.221,1.8278025,6.2341779e-07
0.222,1.8252679,5.7279115e-07
0.223,1.8227333,5.3045068e-07
0.224,1.8201987,5.0309255e-07
0.225,1.817664,4.7643668e-07
0.226,1.8151294,4.4599881e-07
0.227,1.8125948,4.2056763e-07
0.228,1.8103033,3.8777782e-07
0.229,1.8083614,3.5440644e-07
0.23,1.8064194,3.2737709e-07
0.231,1.8044775,3.0608884e-07
0.232,1.8025355,2.8545435e-07
0.233,1.8005936,2.7220501e-07
0.234,1.7986517,2.6257873e-07
0.235,1.7967097,2.2865731e-07
0.236,1.7947678,2.0020163e-07
0.237,1.7928258,1.8490476e-07
0.238,1.7908839,1.8064278e-07
0.239,1.7889419,1.6687881e-07
0.24,1.787,1.4895221e-07
0.241,1.7857333,1.4298935e-07
0.242,1.7844667,1.3690927e-07
0.243,1.7832,1.1816196e-07
0.244,1.7819333,9.8240334e-08
0.245,1.7806667,9.3315463e-08
0.246,1.7794,8.6298924e-08
0.247,1.7781333,7.9973321e-08
0.248,1.7768667,6.6150945e-08
0.249,1.7756,5.5324243e-08
0.25,1.7743333,5.3625624e-08
0.26,1.7619,0.0
0.27,1.7511074,0.0
0.28,1.7420589,0.0
0.29,1.7337196,0.0
0.3,1.7265,0.0
0.31,1.7205,0.0
0.32,1.7151242,0.0
0.33,1.7103727,0.0
0.34,1.7064018,0.0
0.35,1.7034345,0.0
0.36,1.7004673,0.0
0.37,1.6975,0.0
0.38,1.6951667,0.0
0.39,1.6928333,0.0
0.4,1.6905,0.0
0.41,1.6887689,0.0
0.42,1.6870379,0.0
0.43,1.6853068,0.0
0.44,1.683928,0.0
0.45,1.6828567,0.0
0.46,1.6817853,0.0
0.47,1.680714,0.0
0.48,1.6796427,0.0
0.49,1.6785713,0.0
0.5,1.6775,0.0
0.51,1.6767,0.0
0.52,1.6759,0.0
0.53,1.6751,0.0
0.54,1.6743,0.0
0.55,1.6735,0.0
0.56,1.6728995,0.0
0.57,1.672299,0.0
0.58,1.6716984,0.0
0.59,1.6710979,0.0
0.6,1.6704974,0.0
0.61,1.6698969,0.0
0.62,1.6693943,0.0
0.63,1.6690825,0.0
0.64,1.6687707,0.0
0.65,1.6684589,0.0
0.66,1.6681471,0.0
0.67,1.6678353,0.0
0.68,1.6675236,0.0
0.69,1.6672118,0.0
0.7,1.6669,0.0
0.71,1.66671,0.0
0.72,1.66652,0.0
0.73,1.66633,0.0
0.74,1.66614,0.0
0.75,1.66595,0.0
0.76,1.66576,0.0
0.77,1.66557,0.0
0.78,1.66538,0.0
0.79,1.66519,0.0
0.8,1.665,0.0
0.81,1.66483,0.0
0.82,1.66466,0.0
0.83,1.66449,0.0
0.84,1.66432,0.0
0.85,1.66415,0.0
0.86,1.66398,0.0
0.87,1.66381,0.0
0.88,1.66364,0.0
0.89,1.66347,0.0
0.9,1.6633,0.0
0.91,1.66315,0.0
0.92,1.663,0.0
0.93,1.66285,0.0
0.94,1.6627,0.0
0.95,1.66255,0.0
0.96,1.6624,0.0
0.97,1.66225,0.0
0.98,1.6621,0.0
0.99,1.66195,0.0
1.0,1.6618,0.0
1.01,1.66167,0.0
1.02,1.66154,0.0
1.03,1.66141,0.0
1.04,1.66128,0.0
1.05,1.66115,0.0
1.06,1.66102,0.0
1.07,1.66089,0.0
1.08,1.66076,0.0
1.09,1.66063,0.0
1.1,1.6605,0.0
1.11,1.6604249,0.0
1.12,1.6603499,0.0
1.13,1.6602748,0.0
1.14,1.6601997,0.0
1.15,1.6601247,0.0
1.16,1.6600496,0.0
1.17,1.6599745,0.0
1.18,1.6598995,0.0
1.19,1.6598244,0.0
1.2,1.6597493,0.0
1.21,1.6596743,0.0
1.22,1.6595992,0.0
1.23,1.6595242,0.0
1.24,1.6594491,0.0
1.25,1.659374,0.0
1.26,1.6592,0.0
1.27,1.6591,0.0
1.28,1.659,0.0
1.29,1.6589,0.0
1.3,1.6588,0.0
1.31,1.6587,0.0
1.32,1.6587,0.0
1.33,1.6586,0.0
1.34,1.6585,0.0
1.35,1.6584,0.0
1.36,1.6583,0.0
1.37,1.6582,0.0
1.38,1.6581,0.0
1.39,1.658,0.0
1.4,1.6579,0.0
1.41,1.6579,0.0
1.42,1.6578,0.0
1.43,1.6577,0.0
1.44,1.6576,0.0
1.45,1.6575,0.0
1.46,1.6574,0.0
1.47,1.6573,0.0
1.48,1.6572,0.0
1.49,1.6571,0.0
1.5,1.657,0.0
1.51,1.6569,0.0
1.52,1.6568,0.0
1.53,1.6567,0.0
1.54,1.6566,0.0
1.55,1.6565,0.0
1.56,1.6564,0.0
1.57,1.6563,0.0
1.58,1.6562,0.0
1.59,1.6561,0.0
1.6,1.656,0.0
1.61,1.6558,0.0
1.62,1.6557,0.0
1.63,1.6556,0.0
1.64,1.6555,0.0
1.65,1.6554,0.0
1.66,1.6553,0.0
1.67,1.6552,0.0
1.68,1.6551,0.0
1.69,1.655,0.0
1.7,1.6549,0.0
1.71,1.6547,0.0
1.72,1.6546,0.0
1.73,1.6545,0.0
1.74,1.6544,0.0
1.75,1.6543,0.0
1.76,1.6542,0.0
1.77,1.654,0.0
1.78,1.6539,0.0
1.79,1.6538,0.0
1.8,1.6537,0.0
1.81,1.6536,0.0
1.82,1.6534,0.0
1.83,1.6533,0.0
1.84,1.6532,0.0
1.85,1.6531,0.0
1.86,1.6529,0.0
1.87,1.6528,0.0
1.88,1.6527,0.0
1.89,1.6526,0.0
1.9,1.6524,0.0
1.91,1.6523,0.0
1.92,1.6522,0.0
1.93,1.6521,0.0
1.94,1.6519,0.0
1.95,1.6518,0.0
1.96,1.6517,0.0
1.97,1.6515,0.0
1.98,1.6514,0.0
1.99,1.6513,0.0
2.0,1.6511,0.0
2.01,1.651,0.0
2.02,1.6509,0.0
2.03,1.6507,0.0
2.04,1.6506,0.0
2.05,1.6504,0.0
2.06,1.6503,0.0
2.07,1.6502,0.0
2.08,1.65,0.0
2.09,1.6499,0.0
2.1,1.6497,0.0
2.11,1.6496,0.0
2.12,1.6494,0.0
2.13,1.6493,0.0
2.14,1.6492,0.0
2.15,1.649,0.0
2.16,1.6489,0.0
2.17,1.6487,0.0
2.18,1.6486,0.0
2.19,1.6484,0.0
2.2,1.6483,0.0
2.21,1.6481,0.0
2.22,1.648,0.0
2.23,1.6478,0.0
2.24,1.6477,0.0
2.25,1.6475,0.0
2.26,1.6473,0.0
2.27,1.6472,0.0
2.28,1.647,0.0
2.29,1.6469,0.0
2.3,1.6467,0.0
2.31,1.6466,0.0
2.32,1.6464,0.0
2.33,1.6462,0.0
2.34,1.6461,0.0
2.35,1.6459,0.0
2.36,1.6457,0.0
2.37,1.6456,0.0
2.38,1.6454,0.0
2.39,1.6453,0.0
2.4,1.6451,0.0
2.41,1.6449,0.0
2.42,1.6448,0.0
2.43,1.6446,0.0
2.44,1.6444,0.0
2.45,1.6442,0.0
2.46,1.6441,0.0
2.47,1.6439,0.0
2.48,1.6437,0.0
2.49,1.6436,0.0
2.5,1.6434,0.0
2.51,1.6432,0.0
2.52,1.643,0.0
2.53,1.6429,0.0
2.54,1.6427,0.0
2.55,1.6425,0.0
2.56,1.6423,0.0
2.57,1.6421,0.0
2.58,1.642,0.0
2.59,1.6418,0.0
2.6,1.6416,0.0
2.61,1.6414,0.0
2.62,1.6412,0.0
2.63,1.641,0.0
2.64,1.6409,0.0
2.65,1.6407,0.0
2.66,1.6405,0.0
2.67,1.6403,0.0
2.68,1.6401,0.0
2.69,1.6399,0.0
2.7,1.6397,0.0
2.71,1.6395,0.0
2.72,1.6393,0.0
2.73,1.6392,0.0
2.74,1.639,0.0
2.75,1.6388,0.0
2.76,1.6386,0.0
2.77,1.6384,0.0
2.78,1.6382,0.0
2.79,1.638,0.0
2.8,1.6378,0.0
2.81,1.6376,0.0
2.82,1.6374,0.0
2.83,1.6372,0.0
2.84,1.637,0.0
2.85,1.6368,0.0
2.86,1.6366,0.0
2.87,1.6364,0.0
2.88,1.6361,0.0
2.89,1.6359,0.0
2.9,1.6357,0.0
2.91,1.6355,0.0
2.92,1.6353,0.0
2.93,1.6351,0.0
2.94,1.6349,0.0
2.95,1.6347,0.0
2.96,1.6345,0.0
2.97,1.6342,0.0
2.98,1.634,0.0
2.99,1.6338,0.0
3.0,1.6336,0.0
3.01,1.6334,0.0
3.02,1.6332,0.0
3.03,1.6329,0.0
3.04,1.6327,0.0
3.05,1.6325,0.0
3.06,1.6323,0.0
3.07,1.6321,0.0
3.08,1.6318,0.0
3.09,1.6316,0.0
3.1,1.6314,0.0
3.11,1.6312,0.0
3.12,1.6309,0.0
3.13,1.6307,0.0
3.14,1.6305,1.0091806e-07
3.15,1.6302,1.8264259e-07
3.16,1.63,1.9425808e-07
3.17,1.6298,2.4439547e-07
3.18,1.6295,3.6578356e-07
3.19,1.6293,4.0381864e-07
3.2,1.6291,5.739059e-07
3.21,1.6288,7.1386181e-07
3.22,1.6286,9.0222613e-07
3.23,1.6283,1.2164923e-06
3.24,1.6281,1.4948571e-06
3.25,1.6279,2.0057433e-06
3.26,1.6276,2.6015147e-06
3.27,1.6274,3.3375417e-06
3.28,1.6271,4.4224782e-06
3.29,1.6269,5.6821818e-06
3.3,1.6267,7.4311534e-06
3.31,1.6264,9.497322e-06
3.32,1.6262,1.126354e-05
3.33,1.6259,1.2961873e-05
3.34,1.6257,1.4219586e-05
3.35,1.6254,1.4459039e-05
3.36,1.6252,1.3754878e-05
3.37,1.6249,1.2647993e-05
3.38,1.6247,1.1768765e-05
3.39,1.6244,1.1157308e-05
3.4,1.6241,1.062269e-05
3.41,1.6239,1.0430739e-05
3.42,1.6236,1.0476515e-05
3.43,1.6234,1.0687433e-05
3.44,1.6231,1.1239173e-05
3.45,1.6228,1.1718201e-05
3.46,1.6226,1.181558e-05
3.47,1.6223,1.1787493e-05
3.48,1.6221,1.1603226e-05
3.49,1.6218,1.1437893e-05
3.5,1.6215,1.1605559e-05
3.51,1.6213,1.1903401e-05
3.52,1.621,1.215675e-05
3.53,1.6207,1.2231163e-05
3.54,1.6205,1.1948342e-05
3.55,1.6202,1.1465455e-05
3.56,1.6199,1.0963502e-05
3.57,1.6196,1.0376678e-05
3.58,1.6194,9.8861803e-06
3.59,1.6191,9.5110806e-06
3.6,1.6188,9.0942495e-06
3.61,1.6185,8.804035e-06
3.62,1.6183,8.6431732e-06
3.63,1.618,8.4729303e-06
3.64,1.6177,8.4310282e-06
3.65,1.6174,8.6602075e-06
3.66,1.6171,9.1225406e-06
3.67,1.6169,9.9688795e-06
3.68,1.6166,1.1180673e-05
3.69,1.6163,1.2478917e-05
3.7,1.616,1.3813668e-05
3.71,1.6157,1.5152497e-05
3.72,1.6154,1.6247733e-05
3.73,1.6151,1.718247e-05
3.74,1.6148,1.7952676e-05
3.75,1.6145,1.8525565e-05
3.76,1.6143,1.9014098e-05
3.77,1.614,1.9378404e-05
3.78,1.6137,1.9324149e-05
3.79,1.6134,1.8861934e-05
3.8,1.6131,1.8371957e-05
3.81,1.6128,1.7942391e-05
3.82,1.6125,1.7597573e-05
3.83,1.6122,1.7486877e-05
3.84,1.6119,1.7584401e-05
3.85,1.6116,1.7823596e-05
3.86,1.6113,1.8207196e-05
3.87,1.6109,1.8525429e-05
3.88,1.6106,1.8498991e-05
3.89,1.6103,1.8326832e-05
3.9,1.61,1.7870622e-05
3.91,1.6097,1.68849e-05
3.92,1.6094,1.5911097e-05
3.93,1.6091,1.5536664e-05
3.94,1.6088,1.5728728e-05
3.95,1.6085,1.6223511e-05
3.96,1.6081,1.6996107e-05
3.97,1.6078,1.8365365e-05
3.98,1.6075,2.0772109e-05
3.99,1.6072,2.4285135e-05
4.0,1.6069,2.6916523e-05
4.01,1.6065,2.5287876e-05
4.02,1.6062,2.0888603e-05
4.03,1.6059,1.7201574e-05
4.04,1.6056,1.4852771e-05
4.05,1.6052,1.3417612e-05
4.06,1.6049,1.267884e-05
4.07,1.6046,1.2293696e-05
4.08,1.6042,1.2013299e-05
4.09,1.6039,1.1883e-05
4.1,1.6036,1.1882428e-05
4.11,1.6032,1.1883381e-05
4.12,1.6029,1.1924502e-05
4.13,1.6026,1.2110409e-05
4.14,1.6022,1.2302491e-05
4.15,1.6019,1.2483883e-05
4.16,1.6015,1.2788044e-05
4.17,1.6012,1.3148606e-05
4.18,1.6009,1.3442511e-05
4.19,1.6005,1.3774147e-05
4.2,1.6002,1.418124e-05
4.21,1.5998,1.4559911e-05
4.22,1.5995,1.4924322e-05
4.23,1.5991,1.5376129e-05
4.24,1.5988,1.588389e-05
4.25,1.5984,1.6374104e-05
4.26,1.5981,1.694398e-05
4.27,1.5977,1.7611817e-05
4.28,1.5974,1.8266881e-05
4.29,1.597,1.8938578e-05
4.3,1.5966,1.9696517e-05
4.31,1.5963,2.0486403e-05
4.32,1.5959,2.1264674e-05
4.33,1.5955,2.2120679e-05
4.34,1.5952,2.3086502e-05
4.35,1.5948,2.4063755e-05
4.36,1.5944,2.5053639e-05
4.37,1.5941,2.6063447e-05
4.38,1.5937,2.6961194e-05
4.39,1.5933,2.7651659e-05
4.4,1.593,2.82358e-05
4.41,1.5926,2.8804613e-05
4.42,1.5922,2.9359532e-05
4.43,1.5918,3.0003445e-05
4.44,1.5915,3.0789326e-05
4.45,1.5911,3.1610696e-05
4.46,1.5907,3.2509335e-05
4.47,1.5903,3.3627887e-05
4.48,1.5899,3.4889094e-05
4.49,1.5895,3.6212964e-05
4.5,1.5891,3.7668456e-05
4.51,1.5888,3.9311306e-05
4.52,1.5884,4.11189e-05
4.53,1.588,4.3054231e-05
4.54,1.5876,4.5191805e-05
4.55,1.5872,4.7349061e-05
4.56,1.5868,4.9288587e-05
4.57,1.5864,5.1092148e-05
4.58,1.586,5.2767364e-05
4.59,1.5856,5.4312173e-05
4.6,1.5852,5.5899023e-05
4.61,1.5848,5.7599888e-05
4.62,1.5844,5.9273532e-05
4.63,1.584,6.0946601e-05
4.64,1.5836,6.2748237e-05
4.65,1.5832,6.4679696e-05
4.66,1.5827,6.6838214e-05
4.67,1.5823,6.9321797e-05
4.68,1.5819,7.2128568e-05
4.69,1.5815,7.5344672e-05
4.7,1.5811,7.9244875e-05
4.71,1.5807,8.3873008e-05
4.72,1.5802,8.9340838e-05
4.73,1.5798,9.5898308e-05
4.74,1.5794,0.00010385234
4.75,1.579,0.00011368227
4.76,1.5785,0.00012610351
4.77,1.5781,0.00014171903
4.78,1.5777,0.00016
4.79,1.5772,0.000185
4.8,1.5768,0.00025
4.81,1.5764,0.00033
4.82,1.5759,0.00043
4.83,1.5755,0.00055
4.84,1.5751,0.0007
4.85,1.5746,0.00085
4.86,1.5742,0.001
4.87,1.5737,0.00118
4.88,1.5733,0.00138
4.89,1.5728,0.0015454669
4.9,1.5724,0.0016418259
4.91,1.5719,0.0017108513
4.92,1.5715,0.0017556389
4.93,1.571,0.0017903027
4.94,1.5706,0.0018105041
4.95,1.5701,0.0018255158
4.96,1.5696,0.001826057
4.97,1.5692,0.0018048335
4.98,1.5687,0.0018009105
4.99,1.5682,0.0017976436
5.0,1.5678,0.0018025579
5.01,1.5673,0.0018040679
5.02,1.5668,0.0018251904
5.03,1.5664,0.0018199869
5.04,1.5659,0.0018453228
5.05,1.5654,0.0018796299
5.06,1.5649,0.0018997115
5.07,1.5644,0.0018955886
5.08,1.564,0.001916402
5.09,1.5635,0.0019328253
5.1,1.563,0.0019078958
5.11,1.5625,0.0019083314
5.12,1.562,0.0019291468
5.13,1.5615,0.0019449437
5.14,1.561,0.0019657582
5.15,1.5605,0.0019976808
5.16,1.56,0.0020403298
5.17,1.5595,0.0020819061
5.18,1.559,0.0021362832
5.19,1.5585,0.0021816473
5.2,1.558,0.0022410201
5.21,1.5575,0.0022960659
5.22,1.557,0.0023115669
5.23,1.5565,0.0023474966
5.24,1.556,0.0023426238
5.25,1.5554,0.0024065956
5.26,1.5549,0.0023582545
5.27,1.5544,0.0023669531
5.28,1.5539,0.002364136
5.29,1.5534,0.0024627104
5.3,1.5528,0.0024602856
5.31,1.5523,0.002439303
5.32,1.5518,0.0025670643
5.33,1.5512,0.0027228895
5.34,1.5507,0.0027681144
5.35,1.5502,0.0028210965
5.36,1.5496,0.0029240646
5.37,1.5491,0.0030243309
5.38,1.5485,0.0030782404
5.39,1.548,0.0029719495
5.4,1.5474,0.002947663
5.41,1.5469,0.0029348635
5.42,1.5463,0.0027672532
5.43,1.5458,0.0027553694
5.44,1.5452,0.0027488089
5.45,1.5447,0.0026225645
5.46,1.5441,0.0026186833
5.47,1.5435,0.0026567862
5.48,1.543,0.0026663665
5.49,1.5424,0.0026455605
5.5,1.5418,0.0027685972
5.51,1.5413,0.0027775932
5.52,1.5407,0.0028288655
5.53,1.5401,0.0028764451
5.54,1.5395,0.0028495718
5.55,1.539,0.0028883035
5.56,1.5384,0.0029068902
5.57,1.5378,0.0029277143
5.58,1.5372,0.0029077058
5.59,1.5366,0.0029058432
5.6,1.536,0.0028425847
5.61,1.5354,0.0028233698
5.62,1.5348,0.0028537948
5.63,1.5342,0.0028332435
5.64,1.5336,0.0027957219
5.65,1.533,0.0027687614
5.66,1.5324,0.0027403391
5.67,1.5318,0.0027261658
5.68,1.5312,0.0026909169
5.69,1.5305,0.0027338346
5.7,1.5299,0.002701011
5.71,1.5293,0.0026838983
5.72,1.5287,0.0026701946
5.73,1.528,0.0026620668
5.74,1.5274,0.0026385642
5.75,1.5268,0.002637108
5.76,1.5262,0.0025913603
5.77,1.5255,0.0025750427
5.78,1.5249,0.0025317452
5.79,1.5242,0.002500528
5.8,1.5236,0.0024616271
5.81,1.5229,0.0024436828
5.82,1.5223,0.0024001783
5.83,1.5216,0.0022509031
5.84,1.521,0.0022036297
5.85,1.5203,0.0021790865
5.86,1.5196,0.0021920616
5.87,1.519,0.0022091282
5.88,1.5183,0.0022072361
5.89,1.5176,0.0022103017
5.9,1.517,0.0023382246
5.91,1.5163,0.0024295873
5.92,1.5156,0.0025594775
5.93,1.5149,0.0026786164
5.94,1.5142,0.0028223024
5.95,1.5135,0.002890766
5.96,1.5128,0.0029133237
5.97,1.5122,0.002934418
5.98,1.5115,0.0028913596
5.99,1.5108,0.0028167292
6.0,1.51,0.0026977585
6.01,1.5093,0.0025115987
6.02,1.5086,0.002339742
6.03,1.5079,0.0021161689
6.04,1.5072,0.0019842752
6.05,1.5065,0.001843191
6.06,1.5058,0.0017414753
6.07,1.505,0.0016662524
6.08,1.5043,0.0016120854
6.09,1.5036,0.0015747085
6.1,1.5028,0.0015517076
6.11,1.5021,0.0015400468
6.12,1.5013,0.0015336844
6.13,1.5006,0.0015399918
6.14,1.4998,0.0015490723
6.15,1.4991,0.0015660498
6.16,1.4983,0.0015839284
6.17,1.4976,0.0016082162
6.18,1.4968,0.001638425
6.19,1.496,0.0016753702
6.2,1.4953,0.001718975
6.21,1.4945,0.0017630267
6.22,1.4937,0.0018046005
6.23,1.4929,0.0018454197
6.24,1.4921,0.00188131
6.25,1.4913,0.0019153938
6.26,1.4906,0.0019519082
6.27,1.4898,0.0019607955
6.28,1.489,0.0019377172
6.29,1.4881,0.0019283643
6.3,1.4873,0.0019484212
6.31,1.4865,0.0019290291
6.32,1.4857,0.0019095924
6.33,1.4849,0.0018747781
6.34,1.4841,0.0018332706
6.35,1.4832,0.0018101138
6.36,1.4824,0.0018066767
6.37,1.4816,0.0017973386
6.38,1.4807,0.0017425215
6.39,1.4799,0.0017236798
6.4,1.479,0.0017042033
6.41,1.4782,0.0016927773
6.42,1.4773,0.0016797474
6.43,1.4765,0.0016641567
6.44,1.4756,0.0016503299
6.45,1.4747,0.0016359222
6.46,1.4739,0.0016215585
6.47,1.473,0.0016128394
6.48,1.4721,0.0016103215
6.49,1.4712,0.0016077565
6.5,1.4703,0.0016048871
6.51,1.4694,0.0016031968
6.52,1.4685,0.0016037467
6.53,1.4676,0.0016069495
6.54,1.4667,0.0016116731
6.55,1.4658,0.0016155615
6.56,1.4649,0.0016158907
6.57,1.464,0.0016156221
6.58,1.463,0.001621516
6.59,1.4621,0.0016327458
6.6,1.4612,0.0016444278
6.61,1.4602,0.0016534751
6.62,1.4593,0.0016621381
6.63,1.4583,0.001676547
6.64,1.4574,0.00169706
6.65,1.4564,0.0017171063
6.66,1.4554,0.0017409382
6.67,1.4545,0.0017611794
6.68,1.4535,0.0017838522
6.69,1.4525,0.0018094304
6.7,1.4515,0.0018374778
6.71,1.4505,0.0018676472
6.72,1.4495,0.0019051167
6.73,1.4485,0.0019439422
6.74,1.4475,0.0019859049
6.75,1.4465,0.0020208952
6.76,1.4455,0.0020575382
6.77,1.4444,0.0020942035
6.78,1.4434,0.0021273963
6.79,1.4424,0.0021671528
6.8,1.4413,0.0021994666
6.81,1.4403,0.0022132312
6.82,1.4392,0.0022089959
6.83,1.4382,0.0022620218
6.84,1.4371,0.0023145794
6.85,1.436,0.0023185048
6.86,1.435,0.0023225358
6.87,1.4339,0.0023349148
6.88,1.4328,0.0023455836
6.89,1.4317,0.0023473426
6.9,1.4306,0.0023520502
6.91,1.4295,0.0023658549
6.92,1.4284,0.0023798791
6.93,1.4273,0.0023938833
6.94,1.4261,0.0024081048
6.95,1.425,0.002422398
6.96,1.4239,0.0024370192
6.97,1.4227,0.0024517028
6.98,1.4216,0.0024664239
6.99,1.4204,0.0024814438
7.0,1.4192,0.00249654
7.01,1.4181,0.0025117983
7.02,1.4169,0.0025272309
7.03,1.4157,0.0025428704
7.04,1.4145,0.0025585514
7.05,1.4133,0.002574519
7.06,1.4121,0.0025906228
7.07,1.4109,0.0026069647
7.08,1.4097,0.0026233297
7.09,1.4084,0.0026399302
7.1,1.4072,0.0026567529
7.11,1.4059,0.0026737002
7.12,1.4047,0.0026908955
7.13,1.4034,0.0027081605
7.14,1.4022,0.0027256754
7.15,1.4009,0.0027433697
7.16,1.3996,0.002761414
7.17,1.3983,0.0027793986
7.18,1.397,0.0027977371
7.19,1.3957,0.0028162649
7.2,1.3944,0.0028350715
7.21,1.3931,0.0028539926
7.22,1.3917,0.0028731032
7.23,1.3904,0.0028924232
7.24,1.389,0.0029120738
7.25,1.3877,0.002931907
7.26,1.3863,0.0029518251
7.27,1.3849,0.0029722103
7.28,1.3835,0.0029926533
7.29,1.3822,0.0030134258
7.3,1.3807,0.0030341937
7.31,1.3793,0.0030555947
7.32,1.3779,0.0030770653
7.33,1.3765,0.0030986187
7.34,1.375,0.003120623
7.35,1.3736,0.0031428809
7.36,1.3721,0.0031652287
7.37,1.3707,0.0031880407
7.38,1.3692,0.0032109674
7.39,1.3677,0.0032343599
7.4,1.3662,0.0032580245
7.41,1.3647,0.0032818159
7.42,1.3632,0.0033059414
7.43,1.3616,0.0033304536
7.44,1.3601,0.0033550548
7.45,1.3585,0.0033800982
7.46,1.357,0.0034055733
7.47,1.3554,0.0034311949
7.48,1.3538,0.0034572546
7.49,1.3522,0.0034836108
7.5,1.3506,0.0035101043
7.51,1.349,0.0035372331
7.52,1.3473,0.0035644765
7.53,1.3457,0.0035922452
7.54,1.344,0.0036201551
7.55,1.3424,0.0036485124
7.56,1.3407,0.003677324
7.57,1.339,0.0037064897
7.58,1.3373,0.003735936
7.59,1.3356,0.0037658261
7.6,1.3338,0.0037960959
7.61,1.3321,0.0038266587
7.62,1.3303,0.0038578703
7.63,1.3286,0.0038894135
7.64,1.3268,0.0039213759
7.65,1.325,0.0039537112
7.66,1.3232,0.0039866118
7.67,1.3213,0.0040198048
7.68,1.3195,0.0040535145
7.69,1.3176,0.004087665
7.7,1.3158,0.00412236
7.71,1.3139,0.0041573697
7.72,1.312,0.0041930997
7.73,1.3101,0.0042290457
7.74,1.3081,0.0042659284
7.75,1.3062,0.0043030482
7.76,1.3042,0.0043404281
7.77,1.3022,0.0043788149
7.78,1.3002,0.0044175804
7.79,1.2982,0.004456728
7.8,1.2962,0.0044967923
7.81,1.2942,0.0045371849
7.82,1.2921,0.0045782959
7.83,1.29,0.0046197616
7.84,1.2879,0.0046622814
7.85,1.2858,0.0047050295
7.86,1.2837,0.004748731
7.87,1.2815,0.0047929542
7.88,1.2793,0.0048378397
7.89,1.2771,0.0048833005
7.9,1.2749,0.0049296579
7.91,1.2727,0.0049766443
7.92,1.2704,0.0050242285
7.93,1.2682,0.005072881
7.94,1.2659,0.0051220719
7.95,1.2636,0.0051721729
7.96,1.2612,0.0052228395
7.97,1.2589,0.0052745169
7.98,1.2565,0.0053270772
7.99,1.2541,0.0053801819
8.0,1.2517,0.0054342225
8.01,1.2492,0.0054894408
8.02,1.2468,0.005545504
8.03,1.2443,0.0056022046
8.04,1.2418,0.0056598582
8.05,1.2392,0.0057188221
8.06,1.2367,0.005778624
8.07,1.2341,0.005839506
8.08,1.2315,0.0059013156
8.09,1.2288,0.0059641593
8.1,1.2261,0.0060280692
8.11,1.2234,0.0060931761
8.12,1.2207,0.0061593218
8.13,1.218,0.006226717
8.14,1.2152,0.0062955802
8.15,1.2124,0.0063649717
8.16,1.2095,0.0064363714
8.17,1.2067,0.0065090929
8.18,1.2038,0.0065826832
8.19,1.2009,0.0066576656
8.2,1.1979,0.0067344347
8.21,1.1949,0.0068118383
8.22,1.1919,0.0068914585
8.23,1.1888,0.0069718754
8.24,1.1857,0.0070549956
8.25,1.1826,0.0071389125
8.26,1.1794,0.0072245019
8.27,1.1762,0.0073115585
8.28,1.173,0.0074009598
8.29,1.1697,0.0074913142
8.3,1.1664,0.007583737
8.31,1.1631,0.0076783967
8.32,1.1597,0.007774515
8.33,1.1563,0.0078733545
8.34,1.1528,0.007973317
8.35,1.1493,0.0080764494
8.36,1.1457,0.0081806648
8.37,1.1421,0.0082874863
8.38,1.1385,0.0083968312
8.39,1.1348,0.0085075049
8.4,1.131,0.0086216734
8.41,1.1273,0.0087383796
8.42,1.1234,0.0088571065
8.43,1.1195,0.0089785745
8.44,1.1156,0.0091031418
8.45,1.1116,0.0092301457
8.46,1.1076,0.0093603134
8.47,1.1035,0.0094928244
8.48,1.0994,0.0096285467
8.49,1.0951,0.0097677365
8.5,1.0909,0.0099107578
8.51,1.0866,0.010057252
8.52,1.0822,0.010206519
8.53,1.0777,0.010360111
8.54,1.0732,0.010516561
8.55,1.0686,0.010677698
8.56,1.064,0.010843369
8.57,1.0593,0.011010883
8.58,1.0545,0.011185368
8.59,1.0497,0.011362631
8.6,1.0447,0.011544615
8.61,1.0397,0.011732602
8.62,1.0346,0.01192581
8.63,1.0295,0.012123832
8.64,1.0242,0.01232721
8.65,1.0189,0.012536179
8.66,1.0135,0.012750791
8.67,1.008,0.012972275
8.68,1.0024,0.013198317
8.69,0.99665,0.01343332
8.7,0.99086,0.013674243
8.71,0.98496,0.013922288
8.72,0.97895,0.014178515
8.73,0.97284,0.014442904
8.74,0.96662,0.014713222
8.75,0.96029,0.014995386
8.76,0.95383,0.01528507
8.77,0.94726,0.015584624
8.78,0.94055,0.015894061
8.79,0.93372,0.016213686
8.8,0.92675,0.016543092
8.81,0.91964,0.016884211
8.82,0.91239,0.017240692
8.83,0.90498,0.017607216
8.84,0.89742,0.017987821
8.85,0.8897,0.018379059
8.86,0.88181,0.018791866
8.87,0.87374,0.019218285
8.88,0.8655,0.019658781
8.89,0.85706,0.02011794
8.9,0.84842,0.020598407
8.91,0.83958,0.02109609
8.92,0.83052,0.021617621
8.93,0.82124,0.022159224
8.94,0.81172,0.022729488
8.95,0.80195,0.023322866
8.96,0.79193,0.0239428
8.97,0.78163,0.024597026
8.98,0.77104,0.025281446
8.99,0.76015,0.026002478
9.0,0.74894,0.02675702
9.01,0.7374,0.027556715
9.02,0.72549,0.028400579
9.03,0.71321,0.029291701
9.04,0.70052,0.030234419
9.05,0.6874,0.031231742
9.06,0.67382,0.032301609
9.07,0.65974,0.033443382
9.08,0.64513,0.034655646
9.09,0.62994,0.035960384
9.1,0.61412,0.037359962
9.11,0.59763,0.038878056
9.12,0.58038,0.040522445
9.13,0.56232,0.042311405
9.14,0.54334,0.044248832
9.15,0.52334,0.046407954
9.16,0.50219,0.048787475
9.17,0.47973,0.051437609
9.18,0.45574,0.054411819
9.19,0.42998,0.057749628
9.2,0.40208,0.061612325
9.21,0.37156,0.066117734
9.22,0.33769,0.071438091
9.23,0.29934,0.077837394
9.24,0.25455,0.085709102
9.25,0.19929,0.095557139
9.26,0.12354,0.10861058
9.27,0.049177,0.12681196
9.28,0.032698,0.20108912
9.29,0.027374,0.26001364
9.3,0.024853,0.30936689
9.31,0.023495,0.3524459
9.32,0.022746,0.39145084
9.33,0.022362,0.42750372
9.34,0.022219,0.46152349
9.35,0.022244,0.49394464
9.36,0.022392,0.52488516
9.37,0.022633,0.55462471
9.38,0.022947,0.58350471
9.39,0.023318,0.61165721
9.4,0.023735,0.63915892
9.41,0.024189,0.66609848
9.42,0.024675,0.69241287
9.43,0.025187,0.71838759
9.44,0.025721,0.74407747
9.45,0.026273,0.76953736
9.46,0.026841,0.79481288
9.47,0.027423,0.81969285
9.48,0.028017,0.84443974
9.49,0.028622,0.86912096
9.5,0.029237,0.89376918
9.51,0.029861,0.91841207
9.52,0.030495,0.94293568
9.53,0.031138,0.96738316
9.54,0.03179,0.9919025
9.55,0.032453,1.0164937
9.56,0.033126,1.0413035
9.57,0.03381,1.0659035
9.58,0.034507,1.0909339
9.59,0.035217,1.1159002
9.6,0.035943,1.1411513
9.61,0.036685,1.166455
9.62,0.037446,1.1920002
9.63,0.038227,1.2178357
9.64,0.039031,1.2437733
9.65,0.039859,1.2700873
9.66,0.040715,1.2967808
9.67,0.041601,1.3235832
9.68,0.04252,1.3509292
9.69,0.043475,1.37858
9.7,0.044471,1.4065959
9.71,0.045512,1.4351223
9.72,0.046602,1.4638853
9.73,0.047746,1.4933244
9.74,0.048951,1.5231918
9.75,0.050223,1.5536865
9.76,0.05157,1.5847749
9.77,0.053,1.6163794
9.78,0.054522,1.6487149
9.79,0.056148,1.6818669
9.8,0.057887,1.7156158
9.81,0.059752,1.7502502
9.82,0.061755,1.7856188
9.83,0.06391,1.8220753
9.84,0.066232,1.8594189
9.85,0.068735,1.8977178
9.86,0.071436,1.9372395
9.87,0.074352,1.9777789
9.88,0.077502,2.0198683
9.89,0.080905,2.063184
9.9,0.084585,2.1080003
9.91,0.088567,2.1544697
9.92,0.09288,2.2027921
9.93,0.097556,2.2526054
9.94,0.10263,2.3045195
9.95,0.10816,2.3593023
9.96,0.11419,2.4155743
9.97,0.12078,2.4751043
9.98,0.12801,2.5377003
9.99,0.13598,2.6030003
10.0,0.14478,2.6720003
10.01,0.15454,2.7450003
10.02,0.1655,2.8226003
10.03,0.17785,2.9052003
10.04,0.19186,2.9937003
10.05,0.20787,3.0887003
10.06,0.22632,3.1912003
10.07,0.24777,3.3024003
10.081,0.27298,3.4237003
10.091,0.30296,3.5567003
10.101,0.33909,3.7038003
10.111,0.38331,3.8675003
10.121,0.43839,4.0516003
10.132,0.50846,4.2605003
10.142,0.59979,4.5004003
10.152,0.72242,4.7792003
10.163,0.89298,5.1070003
10.173,1.1406,5.4961003
10.183,1.5184,5.9563003
10.194,2.1263,6.4761004
10.204,3.1359,6.9489004
10.215,4.6865,6.9737004
10.225,6.2777,5.9133004
10.235,6.8411,4.1716004
10.246,6.5125,2.7969004
10.256,5.9301,1.9548004
10.267,5.357,1.4529004
10.277,4.8463,1.1450004
10.288,4.393,0.95188038
10.299,3.9801,0.83331038
10.309,3.5888,0.77026039
10.32,3.2,0.75792039
10.331,2.7926,0.80611039
10.341,2.3451,0.9501904
10.352,1.8643,1.2756004
10.363,1.4816,1.8724004
10.373,1.3568,2.6529004
10.384,1.5028,3.5386004
10.395,2.0219,4.5672004
10.406,3.3494,5.6491004
10.417,5.9588,5.4747004
10.428,7.1185,3.0868004
10.438,6.5213,1.5694004
10.449,5.8564,0.91900043
10.46,5.3561,0.60625044
10.471,4.9825,0.43371044
10.482,4.6943,0.32796045
10.493,4.4641,0.25787045
10.504,4.275,0.20858045
10.515,4.116,0.17227046
10.526,3.9795,0.14454046
10.537,3.8607,0.12272047
10.549,3.7559,0.10516047
10.56,3.6623,0.090736475
10.571,3.5781,0.078712479
10.582,3.5017,0.068563483
10.593,3.4319,0.059911487
10.604,3.3677,0.052479491
10.616,3.3084,0.046057496
10.627,3.2534,0.0404845
10.638,3.2021,0.035636505
10.65,3.1542,0.03141051
10.661,3.1092,0.027724514
10.672,3.0668,0.024510519
10.684,3.0269,0.021708523
10.695,2.9891,0.019269528
10.707,2.9533,0.017149533
10.718,2.9193,0.015308537
10.73,2.887,0.013711542
10.741,2.8561,0.012328547
10.753,2.8267,0.011131552
10.764,2.7985,0.010093557
10.776,2.7715,0.009195262
10.787,2.7457,0.0084151667
10.799,2.7208,0.007736572
10.811,2.697,0.0071444772
10.823,2.674,0.0066260825
10.834,2.6519,0.0061704874
10.846,2.6305,0.0057684927
10.858,2.6099,0.0054123981
10.87,2.59,0.0050956036
10.881,2.5707,0.0048129086
10.893,2.5521,0.0045597141
10.905,2.5341,0.0043322196
10.917,2.5166,0.0041275252
10.929,2.4996,0.0039426308
10.941,2.4831,0.0037754364
10.953,2.4671,0.0036238421
10.965,2.4516,0.0034860478
10.977,2.4364,0.0033605536
10.989,2.4217,0.0032460594
11.001,2.4074,0.0031411652
11.013,2.3934,0.0030448711
11.025,2.3798,0.002956277
11.038,2.3665,0.0028743835
11.05,2.3535,0.0027985894
11.062,2.3409,0.0027280955
11.074,2.3285,0.0026623015
11.086,2.3164,0.0026008076
11.099,2.3046,0.0025432143
11.111,2.293,0.0024889205
11.123,2.2817,0.0024377267
11.136,2.2706,0.0023894335
11.148,2.2598,0.0023436398
11.161,2.2491,0.0023002467
11.173,2.2387,0.0022589531
11.186,2.2285,0.00221976
11.198,2.2184,0.0021824665
11.211,2.2086,0.0021469735
11.223,2.1989,0.0021131801
11.236,2.1894,0.0020809872
11.249,2.18,0.0020503944
11.261,2.1708,0.0020213011
11.274,2.1618,0.0019936084
11.287,2.1529,0.0019674157
11.299,2.1441,0.0019427225
11.312,2.1354,0.00191933
11.325,2.1269,0.0018974374
11.338,2.1185,0.0018768449
11.351,2.1102,0.0018577525
11.364,2.1021,0.0018400601
11.377,2.094,0.0018237678
11.39,2.086,0.0018090755
11.403,2.0781,0.0017958833
11.416,2.0703,0.0017843911
11.429,2.0626,0.001774499
11.442,2.0549,0.0017665069
11.455,2.0473,0.0017604148
11.468,2.0398,0.0017564228
11.481,2.0323,0.0017546309
11.494,2.0248,0.001755439
11.507,2.0174,0.0017589472
11.521,2.0101,0.001765456
11.534,2.0027,0.0017754643
11.547,1.9954,0.0017893726
11.561,1.988,0.0018077817
11.574,1.9807,0.0018313901
11.587,1.9733,0.0018610986
11.601,1.9658,0.0018979078
11.614,1.9583,0.0019434163
11.628,1.9507,0.0019993256
11.641,1.9429,0.0020679343
11.655,1.935,0.0021523438
11.669,1.9269,0.0022566532
11.682,1.9185,0.0023864621
11.696,1.9098,0.0025492717
11.71,1.9007,0.0027559814
11.723,1.8909,0.0030224904
11.737,1.8805,0.0033722002
11.751,1.869,0.00384171
11.765,1.8561,0.0044901199
11.779,1.8414,0.0054182299
11.792,1.8237,0.0068091392
11.806,1.8018,0.0090250493
11.82,1.7725,0.012865159
11.834,1.73,0.02039717
11.848,1.6595,0.03840318
11.862,1.5399,0.13654119
11.876,1.8556,0.1831412
11.891,1.9207,0.22958121
11.905,2.272,0.11033122
11.919,2.1167,0.040749233
11.933,2.0433,0.021311244
11.947,1.9998,0.013304254
11.962,1.9702,0.009251666
11.976,1.9483,0.0069208769
11.99,1.931,0.0054576878
12.005,1.9166,0.0044784996
12.019,1.9044,0.0037908107
12.034,1.8936,0.0032887226
12.048,1.884,0.0029108338
12.063,1.8751,0.0026188459
12.077,1.867,0.0023884572
12.092,1.8594,0.0022032694
12.107,1.8522,0.0020520817
12.121,1.8453,0.0019267933
12.136,1.8388,0.0018219057
12.151,1.8325,0.0017330183
12.165,1.8265,0.00165703
12.18,1.8206,0.0015914427
12.195,1.8149,0.0015344554
12.21,1.8093,0.0014846683
12.225,1.8039,0.0014407812
12.24,1.7985,0.0014019942
12.255,1.7933,0.0013675072
12.27,1.7882,0.0013366204
12.285,1.7831,0.0013090336
12.3,1.7782,0.0012841469
12.315,1.7732,0.0012616603
12.33,1.7684,0.0012412737
12.346,1.7636,0.0012227882
12.361,1.7589,0.0012060018
12.376,1.7542,0.0011906155
12.392,1.7495,0.0011766302
12.407,1.7449,0.0011638441
12.422,1.7404,0.001152158
12.438,1.7359,0.001141473
12.453,1.7314,0.0011316871
12.469,1.7269,0.0011227022
12.484,1.7225,0.0011144165
12.5,1.718,0.0011069318
12.516,1.7136,0.0011001472
12.531,1.7093,0.0010938618
12.547,1.7049,0.0010881774
12.563,1.7006,0.0010830931
12.579,1.6963,0.0010784088
12.594,1.692,0.0010743237
12.61,1.6877,0.0010705397
12.626,1.6835,0.0010672558
12.642,1.6792,0.0010643719
12.658,1.675,0.0010618882
12.674,1.6707,0.0010597045
12.69,1.6665,0.0010579209
12.706,1.6623,0.0010565375
12.723,1.6581,0.0010553551
12.739,1.6539,0.0010545719
12.755,1.6497,0.0010540887
12.771,1.6455,0.0010539056
12.788,1.6413,0.0010540237
12.804,1.6371,0.0010543408
12.821,1.6329,0.0010550591
12.837,1.6287,0.0010559764
12.853,1.6245,0.0010571938
12.87,1.6204,0.0010586124
12.887,1.6162,0.0010603312
12.903,1.612,0.0010623489
12.92,1.6078,0.0010645678
12.937,1.6036,0.0010670869
12.953,1.5994,0.0010698049
12.97,1.5952,0.0010727241
12.987,1.5909,0.0010760435
13.004,1.5867,0.001079463
13.021,1.5825,0.0010831826
13.038,1.5782,0.0010872023
13.055,1.574,0.0010914221
13.072,1.5697,0.001095942
13.089,1.5654,0.001100662
13.106,1.5612,0.0011056822
13.123,1.5569,0.0011109025
13.141,1.5525,0.001116424
13.158,1.5482,0.0011221445
13.175,1.5439,0.0011281651
13.193,1.5395,0.0011344871
13.21,1.5351,0.0011411079
13.228,1.5307,0.0011479301
13.245,1.5263,0.0011550512
13.263,1.5219,0.0011624736
13.28,1.5174,0.0011701949
13.298,1.513,0.0011781176
13.316,1.5085,0.0011864404
13.333,1.504,0.001195062
13.351,1.4994,0.0012038851
13.369,1.4948,0.0012131083
13.387,1.4903,0.0012227316
13.405,1.4856,0.001232555
13.423,1.481,0.0012427786
13.441,1.4763,0.0012533023
13.459,1.4716,0.0012642261
13.477,1.4669,0.0012755501
13.495,1.4621,0.0012871742
13.514,1.4573,0.0012992997
13.532,1.4525,0.0013117241
13.55,1.4476,0.0013245486
13.569,1.4427,0.0013378746
13.587,1.4378,0.0013514993
13.605,1.4328,0.0013656242
13.624,1.4278,0.0013802506
13.643,1.4227,0.0013953771
13.661,1.4176,0.0014109024
13.68,1.4124,0.0014269292
13.699,1.4072,0.0014435562
13.717,1.402,0.0014606819
13.736,1.3967,0.0014783092
13.755,1.3914,0.0014965366
13.774,1.386,0.0015153641
13.793,1.3805,0.0015348918
13.812,1.375,0.0015549196
13.831,1.3695,0.0015756476
13.85,1.3639,0.0015971758
13.87,1.3582,0.0016193055
13.889,1.3525,0.001642134
13.908,1.3467,0.0016658625
13.928,1.3408,0.0016902928
13.947,1.3349,0.0017156217
13.966,1.3288,0.0017417507
13.986,1.3228,0.0017687814
14.006,1.3166,0.0017968123
14.025,1.3104,0.0018257417
14.045,1.304,0.0018557729
14.065,1.2976,0.0018869043
14.085,1.2912,0.0019191358
14.104,1.2846,0.0019524659
14.124,1.2779,0.0019870977
14.144,1.2711,0.0020230297
14.164,1.2643,0.0020602619
14.184,1.2573,0.0020988942
14.205,1.2502,0.0021390283
14.225,1.243,0.0021807609
14.245,1.2357,0.0022240937
14.265,1.2283,0.0022692267
14.286,1.2207,0.0023161615
14.306,1.2131,0.0023649948
14.327,1.2052,0.00241583
14.347,1.1973,0.0024688636
14.368,1.1892,0.0025241991
14.388,1.1809,0.0025818331
14.409,1.1725,0.0026421689
14.43,1.1639,0.002705105
14.451,1.1552,0.0027709412
14.472,1.1463,0.0028397775
14.493,1.1371,0.0029119141
14.514,1.1278,0.0029875508
14.535,1.1183,0.0030668878
14.556,1.1086,0.0031501249
14.577,1.0986,0.0032377621
14.599,1.0884,0.0033298014
14.62,1.0779,0.003426839
14.641,1.0672,0.0035290768
14.663,1.0562,0.0036370166
14.684,1.0449,0.0037511548
14.706,1.0333,0.003871895
14.728,1.0214,0.0039999354
14.749,1.0092,0.0041357741
14.771,0.99653,0.0042801148
14.793,0.9835,0.0044339558
14.815,0.97007,0.0045979969
14.837,0.95619,0.0047734383
14.859,0.94184,0.0049612798
14.881,0.92698,0.0051631215
14.903,0.91158,0.0053804634
14.925,0.8956,0.0056153055
14.948,0.87898,0.0058702498
14.97,0.86169,0.0061484923
14.993,0.84365,0.0064545369
15.015,0.8248,0.0067945798
15.038,0.80507,0.0071771248
15.06,0.78437,0.0076147681
15.083,0.76259,0.0081254136
15.106,0.73961,0.0087348592
15.129,0.71528,0.0094794051
15.152,0.68945,0.010409651
15.175,0.66188,0.011597697
15.198,0.63233,0.013142744
15.221,0.60046,0.015181791
15.244,0.56583,0.017913837
15.267,0.52788,0.021626885
15.291,0.4858,0.026771934
15.314,0.43845,0.034103981
15.337,0.38406,0.045057029
15.361,0.31995,0.062837079
15.385,0.24307,0.096231129
15.408,0.1643,0.16551618
15.432,0.1217,0.25913623
15.456,0.10634,0.34265628
15.48,0.10102,0.41474633
15.504,0.10002,0.47915638
15.528,0.10127,0.53836643
15.552,0.10383,0.59391648
15.576,0.10724,0.64684654
15.601,0.11123,0.69787659
15.625,0.11564,0.74753664
15.649,0.12036,0.7962567
15.674,0.12534,0.84436675
15.699,0.13056,0.89216681
15.723,0.136,0.93991686
15.748,0.14169,0.98783692
15.773,0.14766,1.036207
15.798,0.15396,1.085107
15.823,0.16067,1.1349071
15.848,0.16786,1.1857071
15.873,0.17563,1.2377072
15.898,0.18412,1.2913073
15.924,0.19345,1.3466073
15.949,0.20382,1.4039074
15.974,0.21542,1.4635074
16.0,0.2285,1.5258075
16.026,0.24337,1.5911075
16.051,0.2604,1.6600076
16.077,0.28007,1.7328077
16.103,0.30297,1.8102077
16.129,0.32985,1.8929078
16.155,0.36169,1.9816079
16.181,0.3998,2.0773079
16.207,0.4459,2.181008
16.234,0.50237,2.293908
16.26,0.5725,2.4171081
16.287,0.66089,2.5520082
16.313,0.77416,2.6990082
16.34,0.92178,2.8578083
16.367,1.1173,3.0242084
16.393,1.3787,3.1873084
16.42,1.7269,3.3211085
16.447,2.1732,3.3746086
16.474,2.6897,3.2732086
16.502,3.177,2.9631087
16.529,3.5052,2.4894088
16.556,3.6251,1.9809088
16.584,3.5881,1.5394089
16.611,3.4693,1.195109
16.639,3.3205,0.93683904
16.667,3.1681,0.74403911
16.694,3.0233,0.59843918
16.722,2.8899,0.48657925
16.75,2.7684,0.39906933
16.779,2.6582,0.3294294
16.807,2.558,0.27320947
16.835,2.4667,0.22723954
16.863,2.3829,0.18930962
16.892,2.3058,0.15779969
16.92,2.2345,0.13149977
16.949,2.1682,0.10951984
16.978,2.1062,0.091148919
17.007,2.0481,0.075843995
17.036,1.9933,0.063149072
17.065,1.9415,0.052688149
17.094,1.8923,0.044137226
17.123,1.8453,0.037214303
17.153,1.8004,0.031668384
17.182,1.7573,0.027279462
17.212,1.7157,0.023849542
17.241,1.6755,0.021205621
17.271,1.6364,0.019196702
17.301,1.5984,0.017695784
17.331,1.5612,0.016593865
17.361,1.5246,0.015806947
17.391,1.4887,0.01526703
17.422,1.4532,0.014925115
17.452,1.418,0.014747197
17.483,1.3831,0.014712283
17.513,1.3482,0.014810366
17.544,1.3133,0.015041452
17.575,1.2783,0.015411538
17.606,1.243,0.015935625
17.637,1.2074,0.016632712
17.668,1.1713,0.017527799
17.699,1.1345,0.018651886
17.73,1.097,0.020042973
17.762,1.0585,0.021743064
17.794,1.0188,0.023807154
17.825,0.97781,0.026301242
17.857,0.93519,0.029306333
17.889,0.89065,0.032930425
17.921,0.84381,0.037316516
17.953,0.7942,0.042666608
17.986,0.7412,0.049274703
18.018,0.684,0.057599795
18.051,0.62146,0.06840389
18.083,0.55202,0.083074983
18.116,0.47344,0.10443308
18.149,0.38331,0.13893317
18.182,0.28503,0.20104327
18.215,0.2057,0.29940337
18.248,0.16339,0.40461346
18.282,0.14214,0.49861356
18.315,0.1304,0.58200366
18.349,0.12345,0.65757376
18.382,0.11925,0.72743386
18.416,0.11679,0.79306396
18.45,0.11552,0.85550406
18.484,0.11513,0.91550416
18.519,0.11543,0.97366426
18.553,0.1163,1.0304144
18.587,0.11766,1.0862145
18.622,0.11947,1.1413146
18.657,0.12171,1.1960147
18.692,0.12439,1.2506148
18.727,0.12751,1.3053149
18.762,0.13109,1.360415
18.797,0.13518,1.4160151
18.832,0.13982,1.4723152
18.868,0.14507,1.5298153
18.904,0.151,1.5884154
18.939,0.15771,1.6486155
18.975,0.16532,1.7107156
19.011,0.17395,1.7748157
19.048,0.18377,1.8415158
19.084,0.19501,1.911016
19.12,0.2079,1.9838161
19.157,0.22277,2.0605162
19.194,0.24004,2.1417163
19.231,0.26021,2.2280164
19.268,0.28397,2.3204165
19.305,0.31219,2.4199166
19.342,0.34608,2.5277167
19.38,0.38724,2.6452169
19.417,0.43793,2.774517
19.455,0.50132,2.9175171
19.493,0.58206,3.0769172
19.531,0.68708,3.2556173
19.569,0.82695,3.4562174
19.608,1.0182,3.6802176
19.646,1.2867,3.9233177
19.685,1.6714,4.1666178
19.724,2.2201,4.3531179
19.763,2.9499,4.355218
19.802,3.7373,4.0023182
19.841,4.2902,3.2937183
19.881,4.4479,2.5002184
19.92,4.3279,1.8517185
19.96,4.0959,1.3875186
20.0,3.8426,1.0653188
20.04,3.6026,0.83922888
20.08,3.3855,0.67636901
20.121,3.1919,0.55574913
20.161,3.0191,0.46401925
20.202,2.8641,0.39257938
20.243,2.724,0.33580951
20.284,2.5962,0.28987963
20.325,2.4787,0.25214976
20.367,2.3697,0.22078989
20.408,2.2678,0.19443001
20.45,2.1717,0.17211014
20.492,2.0804,0.15309027
20.534,1.9932,0.1368104
20.576,1.9091,0.12287053
20.619,1.8275,0.11092066
20.661,1.7478,0.10073079
20.704,1.6695,0.09209392
20.747,1.5919,0.084863052
20.79,1.5146,0.078924183
20.833,1.437,0.074198314
20.877,1.3585,0.070635448
20.921,1.2785,0.068223582
20.964,1.1961,0.066995713
