Repository: Einfeld686/MarsDiskSimulation

# Forsterite material data bundle (simulation-ready)

This bundle contains machine-readable material-property data for forsterite (Mg2SiO4) as currently assembled:
- Optical constants n,k: FOR2285 (Jena) dataset for crystalline forsterite, axes a/b/c, temperatures 50–295 K, wavelength 0.08–1000 µm.
- Vapor pressure / HKL parameters:
  - Solid: van Lieshout et al. (2014) Eq. (13) with A,B for crystalline forsterite; HKL mass-flux form Eq. (12).
  - Liquid: Fegley & Schaefer (2012) Eq. (5) for molten forsterite total vapor pressure (bar).

File: data/forsterite_material_data/nk_FOR2285/fors_b_150_nk.csv (part 1 of 2)
wavelength_um,n,k
0.08,1.2095608,0.91175142
0.081,1.2364706,0.91336647
0.082,1.2601208,0.90907031
0.083,1.2834766,0.89965109
0.084,1.2949497,0.88385058
0.085,1.3048543,0.86784959
0.086,1.3090047,0.86078241
0.087,1.3066762,0.86175722
0.088,1.3055446,0.87152701
0.089,1.3056346,0.88902542
0.09,1.3102837,0.90709207
0.091,1.327033,0.92497452
0.092,1.3561295,0.93384338
0.093,1.3944608,0.94271223
0.094,1.4176017,0.9445526
0.095,1.4402352,0.94244914
0.096,1.4586792,0.94296743
0.097,1.4720787,0.94664269
0.098,1.4854781,0.95122441
0.099,1.5101997,0.95663668
0.1,1.5419271,0.95899347
0.101,1.573607,0.95495032
0.102,1.6052083,0.95073044
0.103,1.6368096,0.93898994
0.104,1.6628971,0.92724944
0.105,1.6878759,0.91123281
0.106,1.709432,0.88901365
0.107,1.7250719,0.8667945
0.108,1.7407117,0.84381768
0.109,1.7519841,0.81986741
0.11,1.754617,0.80555454
0.111,1.7572499,0.79613681
0.112,1.7598828,0.78671907
0.113,1.7624037,0.78028696
0.114,1.7648646,0.77808138
0.115,1.7673255,0.77587581
0.116,1.7697864,0.77367024
0.117,1.7808224,0.76994892
0.118,1.7953603,0.760064
0.119,1.8100243,0.75017908
0.12,1.8257848,0.73752559
0.121,1.8415453,0.72275878
0.122,1.8568538,0.70799197
0.123,1.8678838,0.6928755
0.124,1.8789139,0.67745301
0.125,1.8811403,0.66203053
0.126,1.8752648,0.64633309
0.127,1.8691569,0.63061596
0.128,1.8615979,0.63015527
0.129,1.8540388,0.63274089
0.13,1.8470044,0.63909728
0.131,1.8574495,0.64554189
0.132,1.8678945,0.64633154
0.133,1.8793687,0.63871255
0.134,1.8911676,0.62644809
0.135,1.8911837,0.61756746
0.136,1.887303,0.60980595
0.137,1.8821315,0.60640994
0.138,1.8743308,0.61190693
0.139,1.86653,0.62149898
0.14,1.8587293,0.6502715
0.141,1.8726683,0.68845928
0.142,1.8953059,0.71682508
0.143,1.9363466,0.73323769
0.144,1.9810926,0.73553549
0.145,2.0394406,0.73783329
0.146,2.1049337,0.72383577
0.147,2.1575272,0.66646649
0.148,2.1972678,0.59914068
0.149,2.2304074,0.52709024
0.15,2.2396888,0.40832334
0.151,2.2489702,0.26140798
0.152,2.2493389,0.15993038
0.153,2.240446,0.074176614
0.154,2.2315531,0.042088307
0.155,2.2114548,0.01
0.156,2.1893454,0.003
0.157,2.167236,0.001
0.158,2.1507178,0.0003
0.159,2.1372691,0.0001
0.16,2.1238204,4e-05
0.161,2.1103717,2e-05
0.162,2.0969229,1.2e-05
0.163,2.0843188,9e-06
0.164,2.0733799,7e-06
0.165,2.062441,6e-06
0.166,2.051502,5.5e-06
0.167,2.0405631,5.2e-06
0.168,2.0296242,4.900004e-06
0.169,2.0191044,4.6781661e-06
0.17,2.0116532,4.5359187e-06
0.171,2.004202,4.4007723e-06
0.172,1.9967508,4.2772632e-06
0.173,1.9892996,4.1643041e-06
0.174,1.9818484,4.0587474e-06
0.175,1.9743973,3.9498162e-06
0.176,1.967544,3.8522418e-06
0.177,1.9615516,3.7595375e-06
0.178,1.9555593,3.6654336e-06
0.179,1.9495669,3.5760902e-06
0.18,1.9435746,3.4930212e-06
0.181,1.9375823,3.4262193e-06
0.182,1.9315899,3.3534931e-06
0.183,1.9255976,3.2883952e-06
0.184,1.9196052,3.2387843e-06
0.185,1.914039,3.1769899e-06
0.186,1.9098873,3.126018e-06
0.187,1.9057357,3.1014485e-06
0.188,1.901584,3.0764095e-06
0.189,1.8974324,3.0520637e-06
0.19,1.8932807,3.0397182e-06
0.191,1.8891291,3.0222808e-06
0.192,1.8849774,2.9941766e-06
0.193,1.8808258,2.9768491e-06
0.194,1.8766741,2.9536362e-06
0.195,1.8725225,2.923465e-06
0.196,1.8683708,2.8780204e-06
0.197,1.8642192,2.8281163e-06
0.198,1.8600675,2.7719467e-06
0.199,1.8559159,2.696638e-06
0.2,1.8517642,2.6137057e-06
0.201,1.8476126,2.52149e-06
0.202,1.8440004,2.4137476e-06
0.203,1.841304,2.2957869e-06
0.204,1.8386076,2.1745371e-06
0.205,1.8359112,2.0501733e-06
0.206,1.8332148,1.9128652e-06
0.207,1.8305184,1.7870308e-06
0.208,1.827822,1.671759e-06
0.209,1.8251256,1.5519419e-06
0.21,1.8224291,1.4283282e-06
0.211,1.8197327,1.3259327e-06
0.212,1.8170363,1.2178962e-06
0.213,1.8143399,1.1177399e-06
0.214,1.8116435,1.0372371e-06
0.215,1.8089471,9.596041e-07
0.216,1.8062507,8.9228147e-07
0.217,1.8035543,8.2593477e-07
0.218,1.8008579,7.5819913e-07
0.219,1.7981615,7.1239849e-07
0.22,1.7954651,6.6571944e-07
0.221,1.7927687,6.2341779e-07
0.222,1.7900722,5.7279115e-07
0.223,1.7873758,5.3045068e-07
0.224,1.7846794,5.0309255e-07
0.225,1.781983,4.7643668e-07
0.226,1.7792866,4.4599881e-07
0.227,1.7765902,4.2056763e-07
0.228,1.7743389,3.8777782e-07
0.229,1.7727273,3.5440644e-07
0.23,1.7711157,3.2737709e-07
0.231,1.7695041,3.0608884e-07
0.232,1.7678926,2.8545435e-07
0.233,1.766281,2.7220501e-07
0.234,1.7646694,2.6257873e-07
0.235,1.7630579,2.2865731e-07
0.236,1.7614463,2.0020163e-07
0.237,1.7598347,1.8490476e-07
0.238,1.7582231,1.8064278e-07
0.239,1.7566116,1.6687881e-07
0.24,1.755,1.4895221e-07
0.241,1.7535333,1.4298935e-07
0.242,1.7520667,1.3690927e-07
0.243,1.7506,1.1816196e-07
0.244,1.7491333,9.8240334e-08
0.245,1.7476667,9.3315463e-08
0.246,1.7462,8.6298924e-08
0.247,1.7447333,7.9973321e-08
0.248,1.7432667,6.6150945e-08
0.249,1.7418,5.5324243e-08
0.25,1.7403333,5.3625624e-08
0.26,1.7287,0.0
0.27,1.7175074,0.0
0.28,1.7086589,0.0
0.29,1.7005196,0.0
0.3,1.6935,0.0
0.31,1.6876,0.0
0.32,1.6823242,0.0
0.33,1.6776727,0.0
0.34,1.6737018,0.0
0.35,1.6707345,0.0
0.36,1.6677673,0.0
0.37,1.6648,0.0
0.38,1.6624667,0.0
0.39,1.6601333,0.0
0.4,1.6578,0.0
0.41,1.6560689,0.0
0.42,1.6543379,0.0
0.43,1.6526068,0.0
0.44,1.651228,0.0
0.45,1.6501567,0.0
0.46,1.6490853,0.0
0.47,1.648014,0.0
0.48,1.6469427,0.0
0.49,1.6458713,0.0
0.5,1.6448,0.0
0.51,1.644,0.0
0.52,1.6432,0.0
0.53,1.6424,0.0
0.54,1.6416,0.0
0.55,1.6408,0.0
0.56,1.6401995,0.0
0.57,1.639599,0.0
0.58,1.6389984,0.0
0.59,1.6383979,0.0
0.6,1.6377974,0.0
0.61,1.6371969,0.0
0.62,1.6366943,0.0
0.63,1.6363825,0.0
0.64,1.6360707,0.0
0.65,1.6357589,0.0
0.66,1.6354471,0.0
0.67,1.6351353,0.0
0.68,1.6348236,0.0
0.69,1.6345118,0.0
0.7,1.6342,0.0
0.71,1.63401,0.0
0.72,1.63382,0.0
0.73,1.63363,0.0
0.74,1.63344,0.0
0.75,1.63325,0.0
0.76,1.63306,0.0
0.77,1.63287,0.0
0.78,1.63268,0.0
0.79,1.63249,0.0
0.8,1.6323,0.0
0.81,1.63213,0.0
0.82,1.63196,0.0
0.83,1.63179,0.0
0.84,1.63162,0.0
0.85,1.63145,0.0
0.86,1.63128,0.0
0.87,1.63111,0.0
0.88,1.63094,0.0
0.89,1.63077,0.0
0.9,1.6306,0.0
0.91,1.63045,0.0
0.92,1.6303,0.0
0.93,1.63015,0.0
0.94,1.63,0.0
0.95,1.62985,0.0
0.96,1.6297,0.0
0.97,1.62955,0.0
0.98,1.6294,0.0
0.99,1.62925,0.0
1.0,1.6291,0.0
1.01,1.62897,0.0
1.02,1.62884,0.0
1.03,1.62871,0.0
1.04,1.62858,0.0
1.05,1.62845,0.0
1.06,1.62832,0.0
1.07,1.62819,0.0
1.08,1.62806,0.0
1.09,1.62793,0.0
1.1,1.6278,0.0
1.11,1.6277249,0.0
1.12,1.6276499,0.0
1.13,1.6275748,0.0
1.14,1.6274997,0.0
1.15,1.6274247,0.0
1.16,1.6273496,0.0
1.17,1.6272745,0.0
1.18,1.6271995,0.0
1.19,1.6271244,0.0
1.2,1.6270493,0.0
1.21,1.6269743,0.0
1.22,1.6268992,0.0
1.23,1.6268242,0.0
1.24,1.6267491,0.0
1.25,1.626674,0.0
1.26,1.6265,0.0
1.27,1.6264,0.0
1.28,1.6264,0.0
1.29,1.6263,0.0
1.3,1.6262,0.0
1.31,1.6262,0.0
1.32,1.6261,0.0
1.33,1.626,0.0
1.34,1.6259,0.0
1.35,1.6259,0.0
1.36,1.6258,0.0
1.37,1.6257,0.0
1.38,1.6256,0.0
1.39,1.6255,0.0
1.4,1.6255,0.0
1.41,1.6254,0.0
1.42,1.6253,0.0
1.43,1.6252,0.0
1.44,1.6251,0.0
1.45,1.6251,0.0
1.46,1.625,0.0
1.47,1.6249,0.0
1.48,1.6248,0.0
1.49,1.6247,0.0
1.5,1.6246,0.0
1.51,1.6246,0.0
1.52,1.6245,0.0
1.53,1.6244,0.0
1.54,1.6243,0.0
1.55,1.6242,0.0
1.56,1.6241,0.0
1.57,1.624,0.0
1.58,1.6239,0.0
1.59,1.6239,0.0
1.6,1.6238,0.0
1.61,1.6237,0.0
1.62,1.6236,0.0
1.63,1.6235,0.0
1.64,1.6234,0.0
1.65,1.6233,0.0
1.66,1.6232,0.0
1.67,1.6231,0.0
1.68,1.623,0.0
1.69,1.6229,0.0
1.7,1.6228,0.0
1.71,1.6227,0.0
1.72,1.6226,0.0
1.73,1.6225,0.0
1.74,1.6224,0.0
1.75,1.6223,0.0
1.76,1.6222,0.0
1.77,1.6221,0.0
1.78,1.622,0.0
1.79,1.6219,0.0
1.8,1.6218,0.0
1.81,1.6217,0.0
1.82,1.6216,0.0
1.83,1.6215,0.0
1.84,1.6214,0.0
1.85,1.6213,0.0
1.86,1.6212,0.0
1.87,1.6211,0.0
1.88,1.621,0.0
1.89,1.6209,0.0
1.9,1.6208,0.0
1.91,1.6207,0.0
1.92,1.6206,0.0
1.93,1.6204,0.0
1.94,1.6203,0.0
1.95,1.6202,0.0
1.96,1.6201,0.0
1.97,1.62,0.0
1.98,1.6199,0.0
1.99,1.6198,0.0
2.0,1.6196,0.0
2.01,1.6195,0.0
2.02,1.6194,0.0
2.03,1.6193,0.0
2.04,1.6192,0.0
2.05,1.6191,0.0
2.06,1.6189,0.0
2.07,1.6188,0.0
2.08,1.6187,0.0
2.09,1.6186,0.0
2.1,1.6185,0.0
2.11,1.6183,0.0
2.12,1.6182,0.0
2.13,1.6181,0.0
2.14,1.618,0.0
2.15,1.6178,0.0
2.16,1.6177,0.0
2.17,1.6176,0.0
2.18,1.6175,0.0
2.19,1.6173,0.0
2.2,1.6172,0.0
2.21,1.6171,0.0
2.22,1.617,0.0
2.23,1.6168,0.0
2.24,1.6167,0.0
2.25,1.6166,0.0
2.26,1.6164,0.0
2.27,1.6163,0.0
2.28,1.6162,0.0
2.29,1.616,0.0
2.3,1.6159,0.0
2.31,1.6158,0.0
2.32,1.6156,0.0
2.33,1.6155,0.0
2.34,1.6154,0.0
2.35,1.6152,0.0
2.36,1.6151,0.0
2.37,1.6149,0.0
2.38,1.6148,0.0
2.39,1.6147,0.0
2.4,1.6145,0.0
2.41,1.6144,0.0
2.42,1.6142,0.0
2.43,1.6141,0.0
2.44,1.614,0.0
2.45,1.6138,0.0
2.46,1.6137,0.0
2.47,1.6135,0.0
2.48,1.6134,0.0
2.49,1.6132,0.0
2.5,1.6131,0.0
2.51,1.6129,0.0
2.52,1.6128,0.0
2.53,1.6126,0.0
2.54,1.6125,0.0
2.55,1.6123,0.0
2.56,1.6122,0.0
2.57,1.612,0.0
2.58,1.6119,0.0
2.59,1.6117,0.0
2.6,1.6116,0.0
2.61,1.6114,0.0
2.62,1.6113,0.0
2.63,1.6111,0.0
2.64,1.611,0.0
2.65,1.6108,0.0
2.66,1.6106,0.0
2.67,1.6105,0.0
2.68,1.6103,0.0
2.69,1.6102,0.0
2.7,1.61,0.0
2.71,1.6098,0.0
2.72,1.6097,0.0
2.73,1.6095,0.0
2.74,1.6093,0.0
2.75,1.6092,0.0
2.76,1.609,0.0
2.77,1.6089,0.0
2.78,1.6087,0.0
2.79,1.6085,0.0
2.8,1.6083,0.0
2.81,1.6082,0.0
2.82,1.608,0.0
2.83,1.6078,0.0
2.84,1.6077,0.0
2.85,1.6075,0.0
2.86,1.6073,0.0
2.87,1.6072,0.0
2.88,1.607,0.0
2.89,1.6068,0.0
2.9,1.6066,0.0
2.91,1.6065,0.0
2.92,1.6063,0.0
2.93,1.6061,0.0
2.94,1.6059,0.0
2.95,1.6057,0.0
2.96,1.6056,0.0
2.97,1.6054,0.0
2.98,1.6052,0.0
2.99,1.605,0.0
3.0,1.6048,0.0
3.01,1.6047,0.0
3.02,1.6045,0.0
3.03,1.6043,0.0
3.04,1.6041,0.0
3.05,1.6039,0.0
3.06,1.6037,0.0
3.07,1.6035,0.0
3.08,1.6034,0.0
3.09,1.6032,0.0
3.1,1.603,0.0
3.11,1.6028,0.0
3.12,1.6026,0.0
3.13,1.6024,0.0
3.14,1.6022,0.0
3.15,1.602,0.0
3.16,1.6018,0.0
3.17,1.6016,0.0
3.18,1.6014,0.0
3.19,1.6012,0.0
3.2,1.601,0.0
3.21,1.6009,0.0
3.22,1.6007,0.0
3.23,1.6005,0.0
3.24,1.6003,0.0
3.25,1.6001,0.0
3.26,1.5999,0.0
3.27,1.5996,0.0
3.28,1.5994,0.0
3.29,1.5992,1.298238e-07
3.3,1.599,2.0382061e-07
3.31,1.5988,2.9483527e-07
3.32,1.5986,3.4598665e-07
3.33,1.5984,3.2046372e-07
3.34,1.5982,2.9722666e-07
3.35,1.598,2.7141836e-07
3.36,1.5978,2.6630053e-07
3.37,1.5976,3.2336769e-07
3.38,1.5974,3.5736813e-07
3.39,1.5972,3.3892853e-07
3.4,1.5969,3.357984e-07
3.41,1.5967,4.0635294e-07
3.42,1.5965,5.0811396e-07
3.43,1.5963,5.8038398e-07
3.44,1.5961,6.3472233e-07
3.45,1.5959,6.7460416e-07
3.46,1.5957,7.3176266e-07
3.47,1.5954,8.545994e-07
3.48,1.5952,1.0352927e-06
3.49,1.595,1.2369558e-06
3.5,1.5948,1.4583239e-06
3.51,1.5946,1.628235e-06
3.52,1.5943,1.7586816e-06
3.53,1.5941,1.9065512e-06
3.54,1.5939,2.0876145e-06
3.55,1.5937,2.2827938e-06
3.56,1.5934,2.481464e-06
3.57,1.5932,2.6664755e-06
3.58,1.593,2.8240135e-06
3.59,1.5928,3.0307608e-06
3.6,1.5925,3.2814229e-06
3.61,1.5923,3.5927324e-06
3.62,1.5921,3.9805985e-06
3.63,1.5918,4.4227051e-06
3.64,1.5916,4.8431592e-06
3.65,1.5914,5.3184087e-06
3.66,1.5911,5.9531495e-06
3.67,1.5909,6.7511495e-06
3.68,1.5907,7.6854805e-06
3.69,1.5904,8.6810968e-06
3.7,1.5902,9.6275415e-06
3.71,1.59,1.0532358e-05
3.72,1.5897,1.1388006e-05
3.73,1.5895,1.2183246e-05
3.74,1.5892,1.28151e-05
3.75,1.589,1.3329995e-05
3.76,1.5888,1.3796565e-05
3.77,1.5885,1.4164372e-05
3.78,1.5883,1.4406944e-05
3.79,1.588,1.4546525e-05
3.8,1.5878,1.4602872e-05
3.81,1.5875,1.4623726e-05
3.82,1.5873,1.4543085e-05
3.83,1.587,1.4385793e-05
3.84,1.5868,1.4137583e-05
3.85,1.5866,1.3800808e-05
3.86,1.5863,1.3425404e-05
3.87,1.586,1.3041717e-05
3.88,1.5858,1.2712244e-05
3.89,1.5855,1.2744885e-05
3.9,1.5853,1.3499665e-05
3.91,1.585,1.5017556e-05
3.92,1.5848,1.6908423e-05
3.93,1.5845,1.8664122e-05
3.94,1.5843,2.0318658e-05
3.95,1.584,2.2285465e-05
3.96,1.5837,2.508223e-05
3.97,1.5835,2.9236769e-05
3.98,1.5832,3.4520591e-05
3.99,1.583,3.977939e-05
4.0,1.5827,4.3094664e-05
4.01,1.5824,4.1440762e-05
4.02,1.5822,3.3678267e-05
4.03,1.5819,2.4459428e-05
4.04,1.5816,1.7435686e-05
4.05,1.5814,1.2781945e-05
4.06,1.5811,9.8860825e-06
4.07,1.5808,8.1267791e-06
4.08,1.5806,7.0316488e-06
4.09,1.5803,6.3633912e-06
4.1,1.58,5.9971657e-06
4.11,1.5797,5.8495774e-06
4.12,1.5795,5.873971e-06
4.13,1.5792,6.0271766e-06
4.14,1.5789,6.2261372e-06
4.15,1.5786,6.429609e-06
4.16,1.5784,6.6317929e-06
4.17,1.5781,6.8491375e-06
4.18,1.5778,7.0818978e-06
4.19,1.5775,7.3307129e-06
4.2,1.5772,7.6060658e-06
4.21,1.577,7.8975432e-06
4.22,1.5767,8.223593e-06
4.23,1.5764,8.581615e-06
4.24,1.5761,8.9870304e-06
4.25,1.5758,9.4511965e-06
4.26,1.5755,9.992278e-06
4.27,1.5752,1.0624399e-05
4.28,1.575,1.1379817e-05
4.29,1.5747,1.2244207e-05
4.3,1.5744,1.3169683e-05
4.31,1.5741,1.4147234e-05
4.32,1.5738,1.5205105e-05
4.33,1.5735,1.6359662e-05
4.34,1.5732,1.7569382e-05
4.35,1.5729,1.8757919e-05
4.36,1.5726,1.9775504e-05
4.37,1.5723,2.0459938e-05
4.38,1.572,2.0784431e-05
4.39,1.5717,2.0848324e-05
4.4,1.5714,2.0837003e-05
4.41,1.5711,2.0939736e-05
4.42,1.5708,2.1287089e-05
4.43,1.5705,2.1867934e-05
4.44,1.5702,2.2572172e-05
4.45,1.5699,2.3319926e-05
4.46,1.5696,2.4061813e-05
4.47,1.5693,2.476814e-05
4.48,1.569,2.5445429e-05
4.49,1.5686,2.6169438e-05
4.5,1.5683,2.7081622e-05
4.51,1.568,2.8335246e-05
4.52,1.5677,3.0011954e-05
4.53,1.5674,3.203915e-05
4.54,1.5671,3.4255061e-05
4.55,1.5668,3.6429636e-05
4.56,1.5664,3.8305814e-05
4.57,1.5661,3.9672645e-05
4.58,1.5658,4.0474049e-05
4.59,1.5655,4.085162e-05
4.6,1.5652,4.0879283e-05
4.61,1.5648,4.0491528e-05
4.62,1.5645,3.9652792e-05
4.63,1.5642,3.8472812e-05
4.64,1.5639,3.7148864e-05
4.65,1.5635,3.5821561e-05
4.66,1.5632,3.4633619e-05
4.67,1.5629,3.3683844e-05
4.68,1.5625,3.3073752e-05
4.69,1.5622,3.286881e-05
4.7,1.5619,3.3042702e-05
4.71,1.5615,3.3488508e-05
4.72,1.5612,3.4069007e-05
4.73,1.5609,3.4684414e-05
4.74,1.5605,3.5309187e-05
4.75,1.5602,3.5985588e-05
4.76,1.5599,3.6665951e-05
4.77,1.5595,3.7280922e-05
4.78,1.5592,3.7777595e-05
4.79,1.5588,3.8196514e-05
4.8,1.5585,3.8656407e-05
4.81,1.5581,3.9256094e-05
4.82,1.5578,4.005591e-05
4.83,1.5574,4.1025295e-05
4.84,1.5571,4.2176164e-05
4.85,1.5567,4.3553667e-05
4.86,1.5564,4.5210617e-05
4.87,1.556,4.7103269e-05
4.88,1.5557,4.9020648e-05
4.89,1.5553,5.0794704e-05
4.9,1.555,5.241397e-05
4.91,1.5546,5.3908126e-05
4.92,1.5543,5.5245973e-05
4.93,1.5539,5.6482407e-05
4.94,1.5535,5.7801028e-05
4.95,1.5532,5.9366038e-05
4.96,1.5528,6.1290407e-05
4.97,1.5524,6.3660752e-05
4.98,1.5521,6.6345811e-05
4.99,1.5517,6.9032634e-05
5.0,1.5513,7.1533485e-05
5.01,1.551,7.4130919e-05
5.02,1.5506,7.7161705e-05
5.03,1.5502,8.1190411e-05
5.04,1.5499,8.6616822e-05
5.05,1.5495,9.3985472e-05
5.06,1.5491,0.00010376254
5.07,1.5487,0.00011622141
5.08,1.5483,0.00013177432
5.09,1.548,0.00015079922
5.1,1.5476,0.000174
5.11,1.5472,0.000202
5.12,1.5468,0.000237
5.13,1.5464,0.00028
5.14,1.5461,0.00037
5.15,1.5457,0.00047
5.16,1.5453,0.00059
5.17,1.5449,0.0007
5.18,1.5445,0.00076403759
5.19,1.5441,0.0007928781
5.2,1.5437,0.00081357838
5.21,1.5433,0.00082930851
5.22,1.5429,0.00084392029
5.23,1.5425,0.00086247067
5.24,1.5421,0.00088438979
5.25,1.5417,0.00090949481
5.26,1.5413,0.00093772143
5.27,1.5409,0.00096764958
5.28,1.5405,0.00099654621
5.29,1.5401,0.0010283057
5.3,1.5397,0.0010616594
5.31,1.5393,0.0010956777
5.32,1.5389,0.0011317654
5.33,1.5385,0.0011728484
5.34,1.538,0.0012166665
5.35,1.5376,0.0012592208
5.36,1.5372,0.0013015752
5.37,1.5368,0.0013427959
5.38,1.5364,0.0013807444
5.39,1.536,0.0014172004
5.4,1.5355,0.0014515063
5.41,1.5351,0.0014882416
5.42,1.5347,0.0015438115
5.43,1.5343,0.0015686668
5.44,1.5338,0.0015893294
5.45,1.5334,0.0016003465
5.46,1.533,0.0015980652
5.47,1.5325,0.0015805237
5.48,1.5321,0.0015362603
5.49,1.5317,0.0015139178
5.5,1.5312,0.001497553
5.51,1.5308,0.0014921545
5.52,1.5304,0.0014994221
5.53,1.5299,0.0015359509
5.54,1.5295,0.0016131219
5.55,1.529,0.0017362286
5.56,1.5286,0.0019829518
5.57,1.5281,0.0021364101
5.58,1.5277,0.002259139
5.59,1.5272,0.0023936326
5.6,1.5268,0.0024937919
5.61,1.5263,0.0025293894
5.62,1.5259,0.0025232833
5.63,1.5254,0.0024935574
5.64,1.525,0.0022943243
5.65,1.5245,0.002182596
5.66,1.5241,0.0020621647
5.67,1.5236,0.0019418514
5.68,1.5231,0.0018719887
5.69,1.5227,0.0018152567
5.7,1.5222,0.0017669864
5.71,1.5217,0.001733299
5.72,1.5213,0.0017200845
5.73,1.5208,0.0017352798
5.74,1.5203,0.0017756484
5.75,1.5198,0.0018493651
5.76,1.5194,0.0019579152
5.77,1.5189,0.0020828593
5.78,1.5184,0.0022833274
5.79,1.5179,0.0024898897
5.8,1.5174,0.0026398576
5.81,1.5169,0.0026798247
5.82,1.5165,0.0026983141
5.83,1.516,0.0028110077
5.84,1.5155,0.0028833642
5.85,1.515,0.0029302811
5.86,1.5145,0.0029275446
5.87,1.514,0.0029012544
5.88,1.5135,0.0028479136
5.89,1.513,0.0028031498
5.9,1.5125,0.002843627
5.91,1.512,0.0029120127
5.92,1.5115,0.0029664296
5.93,1.511,0.0029648287
5.94,1.5105,0.0029506409
5.95,1.51,0.0029915778
5.96,1.5095,0.0030091449
5.97,1.5089,0.0030438354
5.98,1.5084,0.0030716733
5.99,1.5079,0.0031116889
6.0,1.5074,0.0031561522
6.01,1.5069,0.0031589891
6.02,1.5063,0.0031124098
6.03,1.5058,0.0030276117
6.04,1.5053,0.002953371
6.05,1.5048,0.0027987458
6.06,1.5042,0.0026433088
6.07,1.5037,0.0024819679
6.08,1.5032,0.0023113714
6.09,1.5026,0.0020319904
6.1,1.5021,0.0018208454
6.11,1.5016,0.0016273486
6.12,1.501,0.0014500824
6.13,1.5005,0.0013189789
6.14,1.4999,0.0012199674
6.15,1.4994,0.0011411038
6.16,1.4988,0.0010785723
6.17,1.4983,0.0010286745
6.18,1.4977,0.00098753523
6.19,1.4972,0.00095187016
6.2,1.4966,0.00092289432
6.21,1.496,0.00089918493
6.22,1.4955,0.00087933771
6.23,1.4949,0.00086193879
6.24,1.4943,0.00084717908
6.25,1.4938,0.00083604775
6.26,1.4932,0.00082877476
6.27,1.4926,0.00082318392
6.28,1.4921,0.00081633135
6.29,1.4915,0.0008112356
6.3,1.4909,0.0008123613
6.31,1.4903,0.00081241468
6.32,1.4897,0.00081382734
6.33,1.4892,0.00081567192
6.34,1.4886,0.00081762434
6.35,1.488,0.00082161007
6.36,1.4874,0.0008296142
6.37,1.4868,0.00083884944
6.38,1.4862,0.00084278154
6.39,1.4856,0.00085008922
6.4,1.485,0.00085817072
6.41,1.4844,0.00086657312
6.42,1.4838,0.0008756437
6.43,1.4832,0.00088550724
6.44,1.4826,0.00089563102
6.45,1.4819,0.00090526351
6.46,1.4813,0.00091512916
6.47,1.4807,0.00092491845
6.48,1.4801,0.00093365906
6.49,1.4795,0.00094073385
6.5,1.4788,0.00094595354
6.51,1.4782,0.00094952932
6.52,1.4776,0.00095155776
6.53,1.477,0.00095162749
6.54,1.4763,0.00095073701
6.55,1.4757,0.00095039576
6.56,1.475,0.00095001437
6.57,1.4744,0.00095094758
6.58,1.4738,0.00095372618
6.59,1.4731,0.00095938176
6.6,1.4725,0.00096788348
6.61,1.4718,0.00097948571
6.62,1.4712,0.00099584101
6.63,1.4705,0.0010171105
6.64,1.4698,0.0010413436
6.65,1.4692,0.0010699496
6.66,1.4685,0.0011020428
6.67,1.4678,0.0011378174
6.68,1.4672,0.0011784386
6.69,1.4665,0.0012208642
6.7,1.4658,0.0012680175
6.71,1.4652,0.0013218125
6.72,1.4645,0.0013804598
6.73,1.4638,0.0014367617
6.74,1.4631,0.0014926127
6.75,1.4624,0.001553916
6.76,1.4617,0.001615829
6.77,1.461,0.0016689287
6.78,1.4603,0.0017225707
6.79,1.4596,0.0017705238
6.8,1.4589,0.0018043916
6.81,1.4582,0.0018296051
6.82,1.4575,0.0018597219
6.83,1.4568,0.0018901163
6.84,1.4561,0.0019144906
6.85,1.4554,0.0019237201
6.86,1.4546,0.0019357816
6.87,1.4539,0.0019545325
6.88,1.4532,0.0019663148
6.89,1.4525,0.0019724033
6.9,1.4517,0.0019764614
6.91,1.451,0.0019824151
6.92,1.4503,0.0019884719
6.93,1.4495,0.0019945337
6.94,1.4488,0.0020006523
6.95,1.448,0.0020067751
6.96,1.4473,0.0020130109
6.97,1.4465,0.0020192596
6.98,1.4458,0.0020255215
6.99,1.445,0.0020318781
7.0,1.4442,0.0020382566
7.01,1.4435,0.0020447032
7.02,1.4427,0.0020511865
7.03,1.4419,0.0020577327
7.04,1.4412,0.0020642783
7.05,1.4404,0.002070925
7.06,1.4396,0.0020776156
7.07,1.4388,0.0020843683
7.08,1.438,0.0020911211
7.09,1.4372,0.0020979535
7.1,1.4364,0.002104869
7.11,1.4356,0.0021117627
7.12,1.4348,0.0021187665
7.13,1.434,0.0021258027
7.14,1.4332,0.0021328833
7.15,1.4324,0.0021400571
7.16,1.4316,0.002147289
7.17,1.4307,0.0021545495
7.18,1.4299,0.0021619112
7.19,1.4291,0.0021692917
7.2,1.4283,0.0021767414
7.21,1.4274,0.0021842359
7.22,1.4266,0.0021918202
7.23,1.4257,0.0021993407
7.24,1.4249,0.0022070964
7.25,1.424,0.0022147999
7.26,1.4232,0.0022226182
7.27,1.4223,0.0022305222
7.28,1.4215,0.0022383879
7.29,1.4206,0.0022464059
7.3,1.4197,0.002254446
7.31,1.4189,0.0022625671
7.32,1.418,0.002270787
7.33,1.4171,0.0022789434
7.34,1.4162,0.0022873016
7.35,1.4153,0.0022956699
7.36,1.4144,0.0023041233
7.37,1.4135,0.0023126763
7.38,1.4126,0.0023212176
7.39,1.4117,0.0023298546
7.4,1.4108,0.0023386604
7.41,1.4099,0.0023473987
7.42,1.409,0.0023562677
7.43,1.408,0.0023652909
7.44,1.4071,0.0023742346
7.45,1.4062,0.002383361
7.46,1.4052,0.0023925497
7.47,1.4043,0.0024018056
7.48,1.4033,0.0024111088
7.49,1.4024,0.0024205185
7.5,1.4014,0.0024299372
7.51,1.4005,0.0024395951
7.52,1.3995,0.0024491951
7.53,1.3985,0.0024588928
7.54,1.3976,0.0024686747
7.55,1.3966,0.0024786076
7.56,1.3956,0.0024885931
7.57,1.3946,0.0024986314
7.58,1.3936,0.0025087716
7.59,1.3926,0.0025190084
7.6,1.3916,0.0025293782
7.61,1.3906,0.0025396965
7.62,1.3896,0.0025502834
7.63,1.3886,0.0025608527
7.64,1.3876,0.0025715831
7.65,1.3865,0.0025823305
7.66,1.3855,0.0025932208
7.67,1.3845,0.0026042301
7.68,1.3834,0.0026152374
7.69,1.3824,0.0026264689
7.7,1.3813,0.0026377158
7.71,1.3802,0.00264906
7.72,1.3792,0.0026605736
7.73,1.3781,0.0026721107
7.74,1.377,0.0026838983
7.75,1.376,0.0026956416
7.76,1.3749,0.002707402
7.77,1.3738,0.0027195146
7.78,1.3727,0.0027316176
7.79,1.3716,0.0027438002
7.8,1.3705,0.0027562024
7.81,1.3693,0.0027685812
7.82,1.3682,0.0027811902
7.83,1.3671,0.0027938215
7.84,1.3659,0.002806671
7.85,1.3648,0.002819525
7.86,1.3637,0.0028325615
7.87,1.3625,0.0028457755
7.88,1.3613,0.002858981
7.89,1.3602,0.0028723933
7.9,1.359,0.0028859513
7.91,1.3578,0.0028996076
7.92,1.3566,0.0029133804
7.93,1.3555,0.0029273353
7.94,1.3543,0.0029414184
7.95,1.3531,0.0029556246
7.96,1.3518,0.0029699483
7.97,1.3506,0.0029844102
7.98,1.3494,0.0029990722
7.99,1.3482,0.0030137439
8.0,1.3469,0.0030286124
8.01,1.3457,0.0030436964
8.02,1.3444,0.0030588895
8.03,1.3432,0.003074226
8.04,1.3419,0.0030897226
8.05,1.3406,0.0031053983
8.06,1.3393,0.0031212351
8.07,1.338,0.0031371849
8.08,1.3368,0.003153292
8.09,1.3354,0.003169609
8.1,1.3341,0.0031860542
8.11,1.3328,0.0032026281
8.12,1.3315,0.0032194071
8.13,1.3301,0.0032363949
8.14,1.3288,0.0032535923
8.15,1.3275,0.0032708243
8.16,1.3261,0.0032883457
8.17,1.3247,0.0033061729
8.18,1.3233,0.0033239784
8.19,1.322,0.0033419852
8.2,1.3206,0.0033603436
8.21,1.3192,0.0033786266
8.22,1.3178,0.0033973437
8.23,1.3163,0.0034160726
8.24,1.3149,0.0034352818
8.25,1.3135,0.0034545088
8.26,1.312,0.0034739367
8.27,1.3106,0.0034935441
8.28,1.3091,0.0035135109
8.29,1.3076,0.0035335505
8.3,1.3061,0.0035538088
8.31,1.3047,0.0035743926
8.32,1.3031,0.0035951689
8.33,1.3016,0.0036162898
8.34,1.3001,0.0036374028
8.35,1.2986,0.0036589957
8.36,1.297,0.0036806593
8.37,1.2955,0.003702624
8.38,1.2939,0.0037249124
8.39,1.2924,0.0037472888
8.4,1.2908,0.0037700232
8.41,1.2892,0.0037931435
8.42,1.2876,0.0038163166
8.43,1.286,0.0038398735
8.44,1.2843,0.0038637498
8.45,1.2827,0.0038877813
8.46,1.281,0.0039122103
8.47,1.2794,0.0039368128
8.48,1.2777,0.0039616709
8.49,1.276,0.0039869163
8.5,1.2743,0.0040125718
8.51,1.2726,0.004038495
8.52,1.2709,0.0040646602
8.53,1.2692,0.0040912247
8.54,1.2674,0.0041180003
8.55,1.2657,0.0041452273
8.56,1.2639,0.0041728063
8.57,1.2621,0.0042004896
8.58,1.2603,0.0042287544
8.59,1.2585,0.0042572122
8.6,1.2567,0.0042860558
8.61,1.2549,0.0043153297
8.62,1.253,0.0043451186
8.63,1.2512,0.0043751983
8.64,1.2493,0.0044057
8.65,1.2474,0.0044364854
8.66,1.2455,0.0044676943
8.67,1.2436,0.0044994278
8.68,1.2416,0.0045312801
8.69,1.2397,0.0045638555
8.7,1.2377,0.004596818
8.71,1.2357,0.0046302309
8.72,1.2337,0.0046640629
8.73,1.2317,0.0046984209
8.74,1.2297,0.0047329866
8.75,1.2277,0.0047682785
8.76,1.2256,0.004804035
8.77,1.2235,0.004840392
8.78,1.2214,0.0048771132
8.79,1.2193,0.0049143894
8.8,1.2172,0.0049520952
8.81,1.215,0.0049903352
8.82,1.2129,0.0050294406
8.83,1.2107,0.0050688756
8.84,1.2085,0.0051088631
8.85,1.2063,0.0051492059
8.86,1.204,0.0051906916
8.87,1.2018,0.0052325543
8.88,1.1995,0.0052748504
8.89,1.1972,0.0053179737
8.9,1.1949,0.0053618192
8.91,1.1926,0.0054061423
8.92,1.1902,0.0054512818
8.93,1.1878,0.0054969796
8.94,1.1854,0.0055436435
8.95,1.183,0.0055908832
8.96,1.1806,0.0056388332
8.97,1.1781,0.0056877278
8.98,1.1756,0.0057373031
8.99,1.1731,0.0057877761
9.0,1.1706,0.0058389366
9.01,1.168,0.0058910056
9.02,1.1654,0.005944017
9.03,1.1628,0.0059977816
9.04,1.1602,0.0060524665
9.05,1.1575,0.0061079191
9.06,1.1548,0.0061646417
9.07,1.1521,0.0062223776
9.08,1.1494,0.0062808002
9.09,1.1466,0.0063405747
9.1,1.1438,0.0064012113
9.11,1.141,0.0064629345
9.12,1.1381,0.0065259325
9.13,1.1353,0.0065902054
9.14,1.1323,0.0066552551
9.15,1.1294,0.006722062
9.16,1.1264,0.0067897577
9.17,1.1234,0.0068588003
9.18,1.1204,0.0069293004
9.19,1.1173,0.0070006604
9.2,1.1142,0.0070740686
9.21,1.1111,0.0071485205
9.22,1.1079,0.0072245471
9.23,1.1047,0.0073022816
9.24,1.1014,0.0073817215
9.25,1.0981,0.0074621855
9.26,1.0948,0.007544477
9.27,1.0915,0.0076294553
9.28,1.0881,0.0077152601
9.29,1.0846,0.0078029108
9.3,1.0811,0.0078931513
9.31,1.0776,0.007984837
9.32,1.074,0.0080784584
9.33,1.0704,0.0081746092
9.34,1.0668,0.0082731383
9.35,1.0631,0.0083741906
9.36,1.0593,0.0084771991
9.37,1.0555,0.0085822412
9.38,1.0517,0.0086901053
9.39,1.0478,0.0088008791
9.4,1.0438,0.0089148472
9.41,1.0398,0.0090316153
9.42,1.0357,0.0091505651
9.43,1.0316,0.0092729448
9.44,1.0274,0.0093987567
9.45,1.0232,0.0095281829
9.46,1.0189,0.0096614503
9.47,1.0145,0.0097974957
9.48,1.0101,0.0099376714
9.49,1.0056,0.01008228
9.5,1.001,0.010231456
9.51,0.99638,0.010385379
9.52,0.99167,0.010543385
9.53,0.98688,0.010705762
9.54,0.98201,0.010873652
9.55,0.97707,0.011047355
9.56,0.97204,0.011227229
9.57,0.96692,0.011412351
9.58,0.96172,0.011605295
9.59,0.95642,0.011803774
9.6,0.95103,0.012010478
9.61,0.94554,0.012224073
9.62,0.93994,0.012445304
9.63,0.93424,0.012676413
9.64,0.92842,0.012916112
9.65,0.92249,0.013165755
9.66,0.91644,0.013426567
9.67,0.91026,0.013696511
9.68,0.90394,0.013981787
9.69,0.89749,0.014277345
9.7,0.89089,0.014589131
9.71,0.88414,0.014916386
9.72,0.87723,0.015258124
9.73,0.87015,0.015620411
9.74,0.8629,0.016000048
9.75,0.85545,0.016401766
9.76,0.8478,0.01682822
9.77,0.83994,0.017278893
9.78,0.83186,0.01775807
9.79,0.82353,0.018270039
9.8,0.81495,0.018814849
9.81,0.80609,0.019399231
9.82,0.79693,0.020024267
9.83,0.78745,0.020701179
9.84,0.77762,0.021431157
9.85,0.76741,0.022221894
9.86,0.75679,0.023084651
9.87,0.74571,0.024022991
9.88,0.73413,0.025061347
9.89,0.72199,0.026202849
9.9,0.70922,0.027470526
9.91,0.69576,0.02888852
9.92,0.68149,0.030485809
9.93,0.66632,0.032281498
9.94,0.6501,0.034331726
9.95,0.63266,0.036718611
9.96,0.61377,0.03944928
9.97,0.59315,0.042690914
9.98,0.57042,0.046559848
9.99,0.54508,0.051196287
10.0,0.51642,0.056896735
10.01,0.48357,0.064042194
10.02,0.44463,0.073206663
10.03,0.39731,0.085289142
10.04,0.33765,0.10173763
10.05,0.26061,0.12495913
10.06,0.1791,0.20041281
10.07,0.13928,0.32222328
10.081,0.1318,0.4442938
10.091,0.14184,0.57007428
10.101,0.16988,0.71084476
10.111,0.23223,0.88061524
10.121,0.48745,0.96403573
10.132,0.76821,0.96279627
10.142,1.0606,0.85578676
10.152,1.4181,0.56824726
10.163,1.2989,0.26534781
10.173,1.1398,0.15929831
10.183,1.0263,0.10940882
10.194,0.94088,0.082316379
10.204,0.87283,0.066143893
10.215,0.81598,0.055888462
10.225,0.76656,0.049148983
10.235,0.72218,0.044665508
10.246,0.68122,0.041728089
10.256,0.6425,0.03992262
10.267,0.60514,0.039004209
10.277,0.56842,0.038837748
10.288,0.53171,0.039365345
10.299,0.49441,0.040601946
10.309,0.45588,0.042639496
10.32,0.41538,0.045685105
10.331,0.37197,0.050149718
10.341,0.32433,0.05686828
10.352,0.27054,0.067745901
10.363,0.20819,0.087850527
10.373,0.14079,0.1301091
10.384,0.093791,0.19623973
10.395,0.071442,0.25958037
10.406,0.059694,0.31377102
10.417,0.052498,0.36107166
10.428,0.047629,0.40349231
10.438,0.044117,0.44232291
10.449,0.041472,0.47844357
10.46,0.039419,0.51242424
10.471,0.03779,0.54470491
10.482,0.036479,0.57559558
10.493,0.035411,0.60535626
10.504,0.034535,0.63415694
10.515,0.033814,0.66216763
10.526,0.033221,0.68950832
10.537,0.032734,0.71628902
10.549,0.032337,0.74259978
10.56,0.032019,0.76851049
10.571,0.031767,0.7940912
10.582,0.031576,0.81940191
10.593,0.031438,0.84450263
10.604,0.031348,0.86942336
10.616,0.031302,0.89421416
10.627,0.031297,0.91891489
10.638,0.031329,0.94356563
10.65,0.031397,0.96819644
10.661,0.031498,0.99283719
10.672,0.031632,1.0174879
10.684,0.031798,1.0422888
10.695,0.031994,1.0670895
10.707,0.03222,1.0920904
10.718,0.032476,1.1171912
10.73,0.032762,1.142492
10.741,0.033079,1.1680928
10.753,0.033426,1.1937937
10.764,0.033804,1.2197944
10.776,0.034215,1.2460953
10.787,0.034658,1.2726961
10.799,0.035136,1.299597
10.811,0.03565,1.3268979
10.823,0.036201,1.3546988
10.834,0.03679,1.3827996
10.846,0.037421,1.4114005
10.858,0.038096,1.4405015
10.87,0.038816,1.4702024
10.881,0.039586,1.5004032
10.893,0.040408,1.5312042
10.905,0.041285,1.5627051
10.917,0.042222,1.594906
10.929,0.043224,1.627907
10.941,0.044295,1.661608
10.953,0.045441,1.6963089
10.965,0.046667,1.7318099
10.977,0.047982,1.7684109
10.989,0.049394,1.8060118
11.001,0.05091,1.8447128
11.013,0.052541,1.8847138
11.025,0.054298,1.9260148
11.038,0.056195,1.9688159
11.05,0.058246,2.0130169
11.062,0.060468,2.059018
11.074,0.062881,2.106819
11.086,0.065507,2.15652
11.099,0.068373,2.2084212
11.111,0.071509,2.2627222
11.123,0.07495,2.3195233
11.136,0.07874,2.3791244
11.148,0.082929,2.4419255
11.161,0.087577,2.5081266
11.173,0.092756,2.5782277
11.186,0.098555,2.6526289
11.198,0.10508,2.73183
11.211,0.11247,2.8165312
11.223,0.12089,2.9073323
11.236,0.13054,3.0051335
11.249,0.14171,3.1111347
11.261,0.15475,3.2265359
11.274,0.17012,3.3530371
11.287,0.18845,3.4925384
11.299,0.21061,3.6476395
11.312,0.23781,3.8217408
11.325,0.27183,4.019242
11.338,0.31531,4.2460433
11.351,0.37238,4.5104446
11.364,0.44975,4.8243459
11.377,0.55908,5.2052472
11.39,0.72201,5.6798485
11.403,0.98276,6.2905498
11.416,1.4429,7.1036511
11.429,2.3704,8.1949525
11.442,4.5117,9.3545538
11.455,8.3565,8.3265552
11.468,9.4229,4.4895565
11.481,8.2771,2.3438579
11.494,7.1942,1.4179593
11.507,6.3888,0.96124066
11.521,5.7849,0.70437216
11.534,5.3162,0.54552356
11.547,4.9402,0.44048497
11.561,4.6298,0.3676665
11.574,4.3675,0.31549793
11.587,4.1414,0.27733937
11.601,3.9431,0.24916093
11.614,3.7664,0.22843239
11.628,3.6067,0.21352397
11.641,3.4606,0.20338544
11.655,3.325,0.19736704
11.669,3.1978,0.19513865
11.682,3.0768,0.19663015
11.696,2.9603,0.20201178
11.71,2.8466,0.21172342
11.723,2.7342,0.22656495
11.737,2.6214,0.24777661
11.751,2.5068,0.27725828
11.765,2.3887,0.31790996
11.779,2.2661,0.37410165
11.792,2.1386,0.45251323
11.806,2.0088,0.56292494
11.82,1.8853,0.71821666
11.834,1.7882,0.93017839
11.848,1.7494,1.1988001
11.862,1.8018,1.5046019
11.876,1.9688,1.8136037
11.891,2.2659,2.0789056
11.905,2.6892,2.2291073
11.919,3.1747,2.1801091
11.933,3.5837,1.912611
11.947,3.8056,1.5310128
11.962,3.8518,1.1671147
11.976,3.7965,0.87966658
11.99,3.6996,0.66861843
12.005,3.5923,0.51619043
12.019,3.488,0.40516231
12.034,3.3913,0.32289433
12.048,3.3035,0.26078623
12.063,3.224,0.21311828
12.077,3.1522,0.17603021
12.092,3.087,0.14686228
12.107,3.0276,0.12376436
12.121,2.9732,0.10538632
12.136,2.9233,0.090723434
12.151,2.8772,0.078992558
12.165,2.8346,0.069581553
12.18,2.7949,0.061998702
12.195,2.7579,0.055845865
12.21,2.7234,0.050802041
12.225,2.6909,0.04661323
12.24,2.6603,0.043082432
12.255,2.6315,0.040057648
12.27,2.6042,0.037426877
12.285,2.5783,0.035109119
12.3,2.5536,0.033045375
12.315,2.5302,0.031191644
12.33,2.5078,0.029515927
12.346,2.4864,0.027993376
12.361,2.4658,0.026603687
12.376,2.4461,0.025333011
12.392,2.4272,0.024166504
12.407,2.4089,0.023092856
12.422,2.3914,0.022103222
12.438,2.3744,0.021187761
12.453,2.3581,0.020339154
12.469,2.3422,0.019551723
12.484,2.3269,0.018819146
12.5,2.312,0.018136745
12.516,2.2976,0.017499359
12.531,2.2836,0.016902825
12.547,2.2701,0.01634447
12.563,2.2569,0.015821132
12.579,2.244,0.015328809
12.594,2.2315,0.014865333
12.61,2.2193,0.014429041
12.626,2.2074,0.014016764
12.642,2.1958,0.013628504
12.658,2.1845,0.01326026
12.674,2.1735,0.012912032
12.69,2.1627,0.01258182
12.706,2.1521,0.012268624
12.723,2.1418,0.011971621
12.739,2.1317,0.011688459
12.755,2.1218,0.011420313
12.771,2.1121,0.011163183
12.788,2.1026,0.01091925
12.804,2.0932,0.010687153
12.821,2.0841,0.010464256
12.837,2.0751,0.010252294
12.853,2.0663,0.010049448
12.87,2.0577,0.009855604
12.887,2.0492,0.0096700789
12.903,2.0408,0.0094922842
12.92,2.0326,0.0093221954
12.937,2.0245,0.0091592252
12.953,2.0166,0.0090028822
12.97,2.0088,0.0088530484
12.987,2.0011,0.0087092334
13.004,1.9935,0.0085712373
13.021,1.986,0.0084387599
13.038,1.9786,0.0083116015
13.055,1.9714,0.0081893619
13.072,1.9642,0.0080719413
13.089,1.9572,0.0079590397
13.106,1.9502,0.0078505571
13.123,1.9433,0.0077462935
13.141,1.9366,0.0076461528
13.158,1.9299,0.0075496284
13.175,1.9232,0.0074568232
13.193,1.9167,0.0073678443
13.21,1.9102,0.0072819785
13.228,1.9039,0.0071995415
13.245,1.8975,0.0071200152
13.263,1.8913,0.0070438201
13.28,1.8851,0.0069702335
13.298,1.879,0.0068996804
13.316,1.873,0.006831849
13.333,1.867,0.0067664226
13.351,1.861,0.0067037333
13.369,1.8552,0.0066434658
13.387,1.8494,0.0065855201
13.405,1.8436,0.0065298961
13.423,1.8379,0.006476494
13.441,1.8322,0.0064252137
13.459,1.8266,0.0063759553
13.477,1.821,0.0063288187
13.495,1.8155,0.006283504
13.514,1.81,0.0062403401
13.532,1.8046,0.0061988705
13.55,1.7992,0.0061591229
13.569,1.7938,0.0061213299
13.587,1.7885,0.0060850275
13.605,1.7832,0.0060504471
13.624,1.778,0.0060176251
13.643,1.7728,0.0059864277
13.661,1.7676,0.0059565159
13.68,1.7624,0.0059283664
13.699,1.7573,0.0059016416
13.717,1.7522,0.0058760987
13.736,1.7472,0.0058522218
13.755,1.7421,0.0058297697
13.774,1.7371,0.0058086423
13.793,1.7321,0.0057888396
13.812,1.7272,0.0057702616
13.831,1.7222,0.0057530084
13.85,1.7173,0.0057370799
13.87,1.7124,0.0057226293
13.889,1.7075,0.0057090517
13.908,1.7027,0.0056966989
13.928,1.6978,0.0056858281
13.947,1.693,0.0056758262
13.966,1.6882,0.0056669491
13.986,1.6834,0.005659558
14.006,1.6786,0.0056531944
14.025,1.6738,0.0056477945
14.045,1.6691,0.0056436846
14.065,1.6643,0.0056406023
14.085,1.6596,0.0056387475
14.104,1.6549,0.0056375509
14.124,1.6502,0.0056377498
14.144,1.6454,0.0056390763
14.164,1.6407,0.0056413303
14.184,1.636,0.0056447118
14.205,1.6314,0.0056493971
14.225,1.6267,0.0056548352
14.245,1.622,0.0056613008
14.265,1.6173,0.0056688939
14.286,1.6126,0.0056776964
14.306,1.6079,0.0056872459
14.327,1.6033,0.0056982076
14.347,1.5986,0.0057098136
14.368,1.5939,0.0057228346
14.388,1.5892,0.005736497
14.409,1.5846,0.005751577
14.43,1.5799,0.0057676874
14.451,1.5752,0.0057849281
14.472,1.5705,0.005803099
14.493,1.5658,0.0058224002
14.514,1.5611,0.0058428316
14.535,1.5564,0.0058642933
14.556,1.5516,0.0058867851
14.577,1.5469,0.0059105071
14.599,1.5422,0.0059355624
14.62,1.5374,0.0059614461
14.641,1.5327,0.0059884599
14.663,1.5279,0.0060170114
14.684,1.5231,0.0060463867
14.706,1.5183,0.0060772026
14.728,1.5135,0.0061092514
14.749,1.5086,0.0061422196
14.771,1.5038,0.0061767326
14.793,1.4989,0.0062124785
14.815,1.494,0.0062495571
14.837,1.4891,0.0062878684
14.859,1.4842,0.0063275125
14.881,1.4792,0.0063685892
14.903,1.4743,0.0064109985
14.925,1.4693,0.0064547403
14.948,1.4643,0.0065003416
14.97,1.4592,0.0065470499
14.993,1.4541,0.0065955205
15.015,1.449,0.006645295
15.038,1.4439,0.0066969348
15.06,1.4388,0.0067497754
15.083,1.4336,0.0068046841
15.106,1.4284,0.0068612279
15.129,1.4231,0.0069195068
15.152,1.4178,0.0069795207
15.175,1.4125,0.0070413696
15.198,1.4071,0.0071051533
15.221,1.4017,0.0071708718
15.244,1.3963,0.007238525
15.267,1.3908,0.0073081129
15.291,1.3853,0.0073802849
15.314,1.3798,0.0074542434
15.337,1.3742,0.0075304362
15.361,1.3685,0.0076092176
15.385,1.3628,0.0076904362
15.408,1.3571,0.0077737349
15.432,1.3513,0.0078599263
15.456,1.3454,0.0079486547
15.48,1.3395,0.00804022
15.504,1.3335,0.0081345222
15.528,1.3275,0.0082317611
15.552,1.3214,0.0083320366
15.576,1.3153,0.0084353486
15.601,1.3091,0.0085423664
15.625,1.3028,0.0086523526
15.649,1.2965,0.008765875
15.674,1.29,0.0088833075
15.699,1.2836,0.0090046789
15.723,1.277,0.0091295121
15.748,1.2704,0.0092588597
15.773,1.2636,0.0093925458
15.798,1.2568,0.0095306704
15.823,1.2499,0.0096735334
15.848,1.243,0.0098212346
15.873,1.2359,0.0099740738
15.898,1.2287,0.010132151
15.924,1.2215,0.010296355
15.949,1.2141,0.010466009
15.974,1.2066,0.010641801
16.0,1.199,0.010824423
16.026,1.1913,0.011013886
16.051,1.1835,0.011210092
16.077,1.1755,0.011413833
16.103,1.1675,0.011626214
16.129,1.1593,0.011846634
16.155,1.1509,0.012076094
16.181,1.1424,0.012314593
16.207,1.1338,0.012563131
16.234,1.125,0.012822115
16.26,1.116,0.013092731
16.287,1.1069,0.013374797
16.313,1.0976,0.013669491
16.34,1.0881,0.013977637
16.367,1.0785,0.014299824
16.393,1.0686,0.014636634
16.42,1.0585,0.0149909
16.447,1.0482,0.015362206
16.474,1.0376,0.015752552
16.502,1.0268,0.01616236
16.529,1.0158,0.016593786
16.556,1.0045,0.017049252
16.584,0.99288,0.017529183
16.611,0.98098,0.018036727
16.639,0.96877,0.018573739
16.667,0.95623,0.019142793
16.694,0.94333,0.019747454
16.722,0.93005,0.020390588
16.75,0.91638,0.021075761
16.779,0.90228,0.021807411
16.807,0.88773,0.022590665
16.835,0.87269,0.023429959
16.863,0.85714,0.024333292
16.892,0.84102,0.025307106
16.92,0.8243,0.026361517
16.949,0.80694,0.027505412
16.978,0.78886,0.028751347
17.007,0.77001,0.030115323
17.036,0.75032,0.031613339
17.065,0.7297,0.033269394
17.094,0.70806,0.035108489
17.123,0.68528,0.037167622
17.153,0.66123,0.039489249
17.182,0.63574,0.042132461
17.212,0.60861,0.045173168
17.241,0.5796,0.048718457
17.271,0.54839,0.052920243
17.301,0.51458,0.058000068
17.331,0.47766,0.064303932
17.361,0.43691,0.072398835
17.391,0.39139,0.083288776
17.422,0.33991,0.098898222
17.452,0.28158,0.12319924
17.483,0.21901,0.16361376
17.513,0.1652,0.22441786
17.544,0.13115,0.29313246
17.575,0.11154,0.3581171
17.606,0.099568,0.41751177
17.637,0.091768,0.47227649
17.668,0.086476,0.52350124
17.699,0.082861,0.57206603
17.73,0.080486,0.61861085
17.762,0.079137,0.66362619
17.794,0.078725,0.70748156
17.825,0.079242,0.75049649
17.857,0.080726,0.79289194
17.889,0.083231,0.83487743
17.921,0.086806,0.87662295
17.953,0.091476,0.9182885
17.986,0.097234,0.96000458
18.018,0.10404,1.0019202
18.051,0.11182,1.0441863
18.083,0.12049,1.086902
18.116,0.12998,1.1303183
18.149,0.14022,1.1746345
18.182,0.15118,1.2199508
18.215,0.16288,1.2664671
18.248,0.17542,1.3145834
18.282,0.18893,1.3645003
18.315,0.20363,1.4165167
18.349,0.21984,1.4709337
18.382,0.23794,1.5280501
18.416,0.25847,1.5882671
18.45,0.28209,1.6520842
18.484,0.30965,1.7198012
18.519,0.34227,1.7921188
18.553,0.38141,1.8695359
18.587,0.42901,1.9523531
18.622,0.48766,2.0409708
18.657,0.56089,2.1354885
18.692,0.65345,2.2351062
18.727,0.77168,2.337324
18.762,0.92359,2.4369417
18.797,1.1181,2.5230595
18.832,1.362,2.5761774
18.868,1.6514,2.5663957
18.904,1.9601,2.4607141
18.939,2.2353,2.245732
18.975,2.4212,1.9496505
19.011,2.4959,1.6300689
19.048,2.4774,1.3367879
19.084,2.3989,1.0919064
19.12,2.2883,0.89703497
19.157,2.1629,0.74513403
19.194,2.0317,0.62779311
19.231,1.8983,0.5379722
19.268,1.7632,0.47070132
19.305,1.6253,0.42348045
19.342,1.4828,0.39768959
19.38,1.3348,0.40008927
19.417,1.1824,0.44118845
19.455,1.0305,0.53354816
19.493,0.89672,0.69133788
19.531,0.81762,0.91532762
19.569,0.82797,1.1817574
19.608,0.9554,1.4621776
19.646,1.2453,1.7062974
19.685,1.72,1.7707177
19.724,2.1838,1.481338
19.763,2.3441,1.0051583
19.802,2.2606,0.62281865
19.841,2.0931,0.38589897
19.881,1.9176,0.25844983
19.92,1.7601,0.19675016
19.96,1.624,0.16633102
20.0,1.505,0.14900188
20.04,1.3978,0.13815275
20.08,1.2984,0.13150361
20.121,1.2038,0.128045
20.161,1.1115,0.12729586
20.202,1.0197,0.12918724
20.243,0.92627,0.13401862
20.284,0.82906,0.14264999
20.325,0.7255,0.15692136
20.367,0.61237,0.18077324
20.408,0.4869,0.22333459
20.45,0.35617,0.30315645
20.492,0.25532,0.42509831
20.534,0.20009,0.55225015
20.576,0.17098,0.66581198
20.619,0.15463,0.76658432
20.661,0.14524,0.85783612
20.704,0.1401,0.94215842
20.747,0.13782,1.0214707
20.79,0.13761,1.097093
20.833,0.13901,1.1702152
20.877,0.14172,1.241538
20.921,0.14562,1.3120607
