Repository: Einfeld686/MarsDiskSimulation

# Forsterite material data bundle (simulation-ready)

This bundle contains machine-readable material-property data for forsterite (Mg2SiO4) as currently assembled:
- Optical constants n,k: FOR2285 (Jena) dataset for crystalline forsterite, axes a/b/c, temperatures 50–295 K, wavelength 0.08–1000 µm.
- Vapor pressure / HKL parameters:
  - Solid: van Lieshout et al. (2014) Eq. (13) with A,B for crystalline forsterite; HKL mass-flux form Eq. (12).
  - Liquid: Fegley & Schaefer (2012) Eq. (5) for molten forsterite total vapor pressure (bar).

File: data/forsterite_material_data/nk_FOR2285/fors_b_50_nk.csv (part 1 of 2)
wavelength_um,n,k
0.08,1.2095608,0.91175142
0.081,1.2364706,0.91336647
0.082,1.2601208,0.90907031
0.083,1.2834766,0.89965109
0.084,1.2949497,0.88385058
0.085,1.3048543,0.86784959
0.086,1.3090047,0.86078241
0.087,1.3066762,0.86175722
0.088,1.3055446,0.87152701
0.089,1.3056346,0.88902542
0.09,1.3102837,0.90709207
0.091,1.327033,0.92497452
0.092,1.3561295,0.93384338
0.093,1.3944608,0.94271223
0.094,1.4176017,0.9445526
0.095,1.4402352,0.94244914
0.096,1.4586792,0.94296743
0.097,1.4720787,0.94664269
0.098,1.4854781,0.95122441
0.099,1.5101997,0.95663668
0.1,1.5419271,0.95899347
0.101,1.573607,0.95495032
0.102,1.6052083,0.95073044
0.103,1.6368096,0.93898994
0.104,1.6628971,0.92724944
0.105,1.6878759,0.91123281
0.106,1.709432,0.88901365
0.107,1.7250719,0.8667945
0.108,1.7407117,0.84381768
0.109,1.7519841,0.81986741
0.11,1.754617,0.80555454
0.111,1.7572499,0.79613681
0.112,1.7598828,0.78671907
0.113,1.7624037,0.78028696
0.114,1.7648646,0.77808138
0.115,1.7673255,0.77587581
0.116,1.7697864,0.77367024
0.117,1.7808224,0.76994892
0.118,1.7953603,0.760064
0.119,1.8100243,0.75017908
0.12,1.8257848,0.73752559
0.121,1.8415453,0.72275878
0.122,1.8568538,0.70799197
0.123,1.8678838,0.6928755
0.124,1.8789139,0.67745301
0.125,1.8811403,0.66203053
0.126,1.8752648,0.64633309
0.127,1.8691569,0.63061596
0.128,1.8615979,0.63015527
0.129,1.8540388,0.63274089
0.13,1.8470044,0.63909728
0.131,1.8574495,0.64554189
0.132,1.8678945,0.64633154
0.133,1.8793687,0.63871255
0.134,1.8911676,0.62644809
0.135,1.8911837,0.61756746
0.136,1.887303,0.60980595
0.137,1.8821315,0.60640994
0.138,1.8743308,0.61190693
0.139,1.86653,0.62149898
0.14,1.8587293,0.6502715
0.141,1.8726683,0.68845928
0.142,1.8953059,0.71682508
0.143,1.9363466,0.73323769
0.144,1.9810926,0.73553549
0.145,2.0394406,0.73783329
0.146,2.1049337,0.72383577
0.147,2.1575272,0.66646649
0.148,2.1972678,0.59914068
0.149,2.2304074,0.52709024
0.15,2.2396888,0.40832334
0.151,2.2489702,0.26140798
0.152,2.2493389,0.15993038
0.153,2.240446,0.074176614
0.154,2.2315531,0.042088307
0.155,2.2114548,0.01
0.156,2.1893454,0.003
0.157,2.167236,0.001
0.158,2.1507178,0.0003
0.159,2.1372691,0.0001
0.16,2.1238204,4e-05
0.161,2.1103717,2e-05
0.162,2.0969229,1.2e-05
0.163,2.0843188,9e-06
0.164,2.0733799,7e-06
0.165,2.062441,6e-06
0.166,2.051502,5.5e-06
0.167,2.0405631,5.2e-06
0.168,2.0296242,4.900004e-06
0.169,2.0191044,4.6781661e-06
0.17,2.0116532,4.5359187e-06
0.171,2.004202,4.4007723e-06
0.172,1.9967508,4.2772632e-06
0.173,1.9892996,4.1643041e-06
0.174,1.9818484,4.0587474e-06
0.175,1.9743973,3.9498162e-06
0.176,1.967544,3.8522418e-06
0.177,1.9615516,3.7595375e-06
0.178,1.9555593,3.6654336e-06
0.179,1.9495669,3.5760902e-06
0.18,1.9435746,3.4930212e-06
0.181,1.9375823,3.4262193e-06
0.182,1.9315899,3.3534931e-06
0.183,1.9255976,3.2883952e-06
0.184,1.9196052,3.2387843e-06
0.185,1.914039,3.1769899e-06
0.186,1.9098873,3.126018e-06
0.187,1.9057357,3.1014485e-06
0.188,1.901584,3.0764095e-06
0.189,1.8974324,3.0520637e-06
0.19,1.8932807,3.0397182e-06
0.191,1.8891291,3.0222808e-06
0.192,1.8849774,2.9941766e-06
0.193,1.8808258,2.9768491e-06
0.194,1.8766741,2.9536362e-06
0.195,1.8725225,2.923465e-06
0.196,1.8683708,2.8780204e-06
0.197,1.8642192,2.8281163e-06
0.198,1.8600675,2.7719467e-06
0.199,1.8559159,2.696638e-06
0.2,1.8517642,2.6137057e-06
0.201,1.8476126,2.52149e-06
0.202,1.8440004,2.4137476e-06
0.203,1.841304,2.2957869e-06
0.204,1.8386076,2.1745371e-06
0.205,1.8359112,2.0501733e-06
0.206,1.8332148,1.9128652e-06
0.207,1.8305184,1.7870308e-06
0.208,1.827822,1.671759e-06
0.209,1.8251256,1.5519419e-06
0.21,1.8224291,1.4283282e-06
0.211,1.8197327,1.3259327e-06
0.212,1.8170363,1.2178962e-06
0.213,1.8143399,1.1177399e-06
0.214,1.8116435,1.0372371e-06
0.215,1.8089471,9.596041e-07
0.216,1.8062507,8.9228147e-07
0.217,1.8035543,8.2593477e-07
0.218,1.8008579,7.5819913e-07
0.219,1.7981615,7.1239849e-07
0.22,1.7954651,6.6571944e-07
0.221,1.7927687,6.2341779e-07
0.222,1.7900722,5.7279115e-07
0.223,1.7873758,5.3045068e-07
0.224,1.7846794,5.0309255e-07
0.225,1.781983,4.7643668e-07
0.226,1.7792866,4.4599881e-07
0.227,1.7765902,4.2056763e-07
0.228,1.7743389,3.8777782e-07
0.229,1.7727273,3.5440644e-07
0.23,1.7711157,3.2737709e-07
0.231,1.7695041,3.0608884e-07
0.232,1.7678926,2.8545435e-07
0.233,1.766281,2.7220501e-07
0.234,1.7646694,2.6257873e-07
0.235,1.7630579,2.2865731e-07
0.236,1.7614463,2.0020163e-07
0.237,1.7598347,1.8490476e-07
0.238,1.7582231,1.8064278e-07
0.239,1.7566116,1.6687881e-07
0.24,1.755,1.4895221e-07
0.241,1.7535333,1.4298935e-07
0.242,1.7520667,1.3690927e-07
0.243,1.7506,1.1816196e-07
0.244,1.7491333,9.8240334e-08
0.245,1.7476667,9.3315463e-08
0.246,1.7462,8.6298924e-08
0.247,1.7447333,7.9973321e-08
0.248,1.7432667,6.6150945e-08
0.249,1.7418,5.5324243e-08
0.25,1.7403333,5.3625624e-08
0.26,1.7287,0.0
0.27,1.7175074,0.0
0.28,1.7086589,0.0
0.29,1.7005196,0.0
0.3,1.6935,0.0
0.31,1.6876,0.0
0.32,1.6823242,0.0
0.33,1.6776727,0.0
0.34,1.6737018,0.0
0.35,1.6707345,0.0
0.36,1.6677673,0.0
0.37,1.6648,0.0
0.38,1.6624667,0.0
0.39,1.6601333,0.0
0.4,1.6578,0.0
0.41,1.6560689,0.0
0.42,1.6543379,0.0
0.43,1.6526068,0.0
0.44,1.651228,0.0
0.45,1.6501567,0.0
0.46,1.6490853,0.0
0.47,1.648014,0.0
0.48,1.6469427,0.0
0.49,1.6458713,0.0
0.5,1.6448,0.0
0.51,1.644,0.0
0.52,1.6432,0.0
0.53,1.6424,0.0
0.54,1.6416,0.0
0.55,1.6408,0.0
0.56,1.6401995,0.0
0.57,1.639599,0.0
0.58,1.6389984,0.0
0.59,1.6383979,0.0
0.6,1.6377974,0.0
0.61,1.6371969,0.0
0.62,1.6366943,0.0
0.63,1.6363825,0.0
0.64,1.6360707,0.0
0.65,1.6357589,0.0
0.66,1.6354471,0.0
0.67,1.6351353,0.0
0.68,1.6348236,0.0
0.69,1.6345118,0.0
0.7,1.6342,0.0
0.71,1.63401,0.0
0.72,1.63382,0.0
0.73,1.63363,0.0
0.74,1.63344,0.0
0.75,1.63325,0.0
0.76,1.63306,0.0
0.77,1.63287,0.0
0.78,1.63268,0.0
0.79,1.63249,0.0
0.8,1.6323,0.0
0.81,1.63213,0.0
0.82,1.63196,0.0
0.83,1.63179,0.0
0.84,1.63162,0.0
0.85,1.63145,0.0
0.86,1.63128,0.0
0.87,1.63111,0.0
0.88,1.63094,0.0
0.89,1.63077,0.0
0.9,1.6306,0.0
0.91,1.63045,0.0
0.92,1.6303,0.0
0.93,1.63015,0.0
0.94,1.63,0.0
0.95,1.62985,0.0
0.96,1.6297,0.0
0.97,1.62955,0.0
0.98,1.6294,0.0
0.99,1.62925,0.0
1.0,1.6291,0.0
1.01,1.62897,0.0
1.02,1.62884,0.0
1.03,1.62871,0.0
1.04,1.62858,0.0
1.05,1.62845,0.0
1.06,1.62832,0.0
1.07,1.62819,0.0
1.08,1.62806,0.0
1.09,1.62793,0.0
1.1,1.6278,0.0
1.11,1.6277249,0.0
1.12,1.6276499,0.0
1.13,1.6275748,0.0
1.14,1.6274997,0.0
1.15,1.6274247,0.0
1.16,1.6273496,0.0
1.17,1.6272745,0.0
1.18,1.6271995,0.0
1.19,1.6271244,0.0
1.2,1.6270493,0.0
1.21,1.6269743,0.0
1.22,1.6268992,0.0
1.23,1.6268242,0.0
1.24,1.6267491,0.0
1.25,1.626674,0.0
1.26,1.6265,0.0
1.27,1.6264,0.0
1.28,1.6264,0.0
1.29,1.6263,0.0
1.3,1.6262,0.0
1.31,1.6261,0.0
1.32,1.6261,0.0
1.33,1.626,0.0
1.34,1.6259,0.0
1.35,1.6258,0.0
1.36,1.6258,0.0
1.37,1.6257,0.0
1.38,1.6256,0.0
1.39,1.6255,0.0
1.4,1.6255,0.0
1.41,1.6254,0.0
1.42,1.6253,0.0
1.43,1.6252,0.0
1.44,1.6251,0.0
1.45,1.6251,0.0
1.46,1.625,0.0
1.47,1.6249,0.0
1.48,1.6248,0.0
1.49,1.6247,0.0
1.5,1.6246,0.0
1.51,1.6246,0.0
1.52,1.6245,0.0
1.53,1.6244,0.0
1.54,1.6243,0.0
1.55,1.6242,0.0
1.56,1.6241,0.0
1.57,1.624,0.0
1.58,1.6239,0.0
1.59,1.6238,0.0
1.6,1.6238,0.0
1.61,1.6237,0.0
1.62,1.6236,0.0
1.63,1.6235,0.0
1.64,1.6234,0.0
1.65,1.6233,0.0
1.66,1.6232,0.0
1.67,1.6231,0.0
1.68,1.623,0.0
1.69,1.6229,0.0
1.7,1.6228,0.0
1.71,1.6227,0.0
1.72,1.6226,0.0
1.73,1.6225,0.0
1.74,1.6224,0.0
1.75,1.6223,0.0
1.76,1.6222,0.0
1.77,1.6221,0.0
1.78,1.622,0.0
1.79,1.6219,0.0
1.8,1.6218,0.0
1.81,1.6217,0.0
1.82,1.6216,0.0
1.83,1.6215,0.0
1.84,1.6214,0.0
1.85,1.6213,0.0
1.86,1.6212,0.0
1.87,1.6211,0.0
1.88,1.621,0.0
1.89,1.6209,0.0
1.9,1.6208,0.0
1.91,1.6206,0.0
1.92,1.6205,0.0
1.93,1.6204,0.0
1.94,1.6203,0.0
1.95,1.6202,0.0
1.96,1.6201,0.0
1.97,1.62,0.0
1.98,1.6199,0.0
1.99,1.6197,0.0
2.0,1.6196,0.0
2.01,1.6195,0.0
2.02,1.6194,0.0
2.03,1.6193,0.0
2.04,1.6192,0.0
2.05,1.619,0.0
2.06,1.6189,0.0
2.07,1.6188,0.0
2.08,1.6187,0.0
2.09,1.6186,0.0
2.1,1.6184,0.0
2.11,1.6183,0.0
2.12,1.6182,0.0
2.13,1.6181,0.0
2.14,1.618,0.0
2.15,1.6178,0.0
2.16,1.6177,0.0
2.17,1.6176,0.0
2.18,1.6174,0.0
2.19,1.6173,0.0
2.2,1.6172,0.0
2.21,1.6171,0.0
2.22,1.6169,0.0
2.23,1.6168,0.0
2.24,1.6167,0.0
2.25,1.6165,0.0
2.26,1.6164,0.0
2.27,1.6163,0.0
2.28,1.6161,0.0
2.29,1.616,0.0
2.3,1.6159,0.0
2.31,1.6157,0.0
2.32,1.6156,0.0
2.33,1.6155,0.0
2.34,1.6153,0.0
2.35,1.6152,0.0
2.36,1.6151,0.0
2.37,1.6149,0.0
2.38,1.6148,0.0
2.39,1.6146,0.0
2.4,1.6145,0.0
2.41,1.6144,0.0
2.42,1.6142,0.0
2.43,1.6141,0.0
2.44,1.6139,0.0
2.45,1.6138,0.0
2.46,1.6136,0.0
2.47,1.6135,0.0
2.48,1.6134,0.0
2.49,1.6132,0.0
2.5,1.6131,0.0
2.51,1.6129,0.0
2.52,1.6128,0.0
2.53,1.6126,0.0
2.54,1.6125,0.0
2.55,1.6123,0.0
2.56,1.6122,0.0
2.57,1.612,0.0
2.58,1.6119,0.0
2.59,1.6117,0.0
2.6,1.6115,0.0
2.61,1.6114,0.0
2.62,1.6112,0.0
2.63,1.6111,0.0
2.64,1.6109,0.0
2.65,1.6108,0.0
2.66,1.6106,0.0
2.67,1.6104,0.0
2.68,1.6103,0.0
2.69,1.6101,0.0
2.7,1.61,0.0
2.71,1.6098,0.0
2.72,1.6096,0.0
2.73,1.6095,0.0
2.74,1.6093,0.0
2.75,1.6092,0.0
2.76,1.609,0.0
2.77,1.6088,0.0
2.78,1.6087,0.0
2.79,1.6085,0.0
2.8,1.6083,0.0
2.81,1.6081,0.0
2.82,1.608,0.0
2.83,1.6078,0.0
2.84,1.6076,0.0
2.85,1.6075,0.0
2.86,1.6073,0.0
2.87,1.6071,0.0
2.88,1.6069,0.0
2.89,1.6068,0.0
2.9,1.6066,0.0
2.91,1.6064,0.0
2.92,1.6062,0.0
2.93,1.6061,0.0
2.94,1.6059,0.0
2.95,1.6057,0.0
2.96,1.6055,0.0
2.97,1.6054,0.0
2.98,1.6052,0.0
2.99,1.605,0.0
3.0,1.6048,0.0
3.01,1.6046,0.0
3.02,1.6044,0.0
3.03,1.6043,0.0
3.04,1.6041,0.0
3.05,1.6039,0.0
3.06,1.6037,0.0
3.07,1.6035,0.0
3.08,1.6033,0.0
3.09,1.6031,0.0
3.1,1.6029,0.0
3.11,1.6028,0.0
3.12,1.6026,0.0
3.13,1.6024,0.0
3.14,1.6022,0.0
3.15,1.602,0.0
3.16,1.6018,0.0
3.17,1.6016,0.0
3.18,1.6014,0.0
3.19,1.6012,0.0
3.2,1.601,0.0
3.21,1.6008,0.0
3.22,1.6006,0.0
3.23,1.6004,0.0
3.24,1.6002,0.0
3.25,1.6,0.0
3.26,1.5998,0.0
3.27,1.5996,0.0
3.28,1.5994,0.0
3.29,1.5992,1.298238e-07
3.3,1.599,2.0382061e-07
3.31,1.5988,2.9483527e-07
3.32,1.5986,3.4598665e-07
3.33,1.5984,3.2046372e-07
3.34,1.5982,2.9722666e-07
3.35,1.598,2.7141836e-07
3.36,1.5977,2.6630053e-07
3.37,1.5975,3.2336769e-07
3.38,1.5973,3.5736813e-07
3.39,1.5971,3.3892853e-07
3.4,1.5969,3.357984e-07
3.41,1.5967,4.0635294e-07
3.42,1.5965,5.0811396e-07
3.43,1.5963,5.8038398e-07
3.44,1.596,6.3472233e-07
3.45,1.5958,6.7460416e-07
3.46,1.5956,7.3176266e-07
3.47,1.5954,8.545994e-07
3.48,1.5952,1.0352927e-06
3.49,1.595,1.2369558e-06
3.5,1.5947,1.4583239e-06
3.51,1.5945,1.628235e-06
3.52,1.5943,1.7586816e-06
3.53,1.5941,1.9065512e-06
3.54,1.5938,2.0876145e-06
3.55,1.5936,2.2827938e-06
3.56,1.5934,2.481464e-06
3.57,1.5932,2.6664755e-06
3.58,1.5929,2.8240135e-06
3.59,1.5927,3.0307608e-06
3.6,1.5925,3.2814229e-06
3.61,1.5923,3.5927324e-06
3.62,1.592,3.9805985e-06
3.63,1.5918,4.4227051e-06
3.64,1.5916,4.8431592e-06
3.65,1.5913,5.3184087e-06
3.66,1.5911,5.9531495e-06
3.67,1.5909,6.7511495e-06
3.68,1.5906,7.6854805e-06
3.69,1.5904,8.6810968e-06
3.7,1.5901,9.6275415e-06
3.71,1.5899,1.0532358e-05
3.72,1.5897,1.1388006e-05
3.73,1.5894,1.2183246e-05
3.74,1.5892,1.28151e-05
3.75,1.589,1.3329995e-05
3.76,1.5887,1.3796565e-05
3.77,1.5885,1.4164372e-05
3.78,1.5882,1.4406944e-05
3.79,1.588,1.4546525e-05
3.8,1.5877,1.4602872e-05
3.81,1.5875,1.4623726e-05
3.82,1.5872,1.4543085e-05
3.83,1.587,1.4385793e-05
3.84,1.5867,1.4137583e-05
3.85,1.5865,1.3800808e-05
3.86,1.5862,1.3425404e-05
3.87,1.586,1.3041717e-05
3.88,1.5857,1.2712244e-05
3.89,1.5855,1.2744885e-05
3.9,1.5852,1.3499665e-05
3.91,1.585,1.5017556e-05
3.92,1.5847,1.6908423e-05
3.93,1.5845,1.8664122e-05
3.94,1.5842,2.0318658e-05
3.95,1.5839,2.2285465e-05
3.96,1.5837,2.508223e-05
3.97,1.5834,2.9236769e-05
3.98,1.5832,3.4520591e-05
3.99,1.5829,3.977939e-05
4.0,1.5826,4.3094664e-05
4.01,1.5824,4.1440762e-05
4.02,1.5821,3.3678267e-05
4.03,1.5818,2.4459428e-05
4.04,1.5816,1.7435686e-05
4.05,1.5813,1.2781945e-05
4.06,1.581,9.8860825e-06
4.07,1.5808,8.1267791e-06
4.08,1.5805,7.0316488e-06
4.09,1.5802,6.3633912e-06
4.1,1.58,5.9971657e-06
4.11,1.5797,5.8495774e-06
4.12,1.5794,5.873971e-06
4.13,1.5791,6.0271766e-06
4.14,1.5789,6.2261372e-06
4.15,1.5786,6.429609e-06
4.16,1.5783,6.6317929e-06
4.17,1.578,6.8491375e-06
4.18,1.5777,7.0818978e-06
4.19,1.5775,7.3307129e-06
4.2,1.5772,7.6060658e-06
4.21,1.5769,7.8975432e-06
4.22,1.5766,8.223593e-06
4.23,1.5763,8.581615e-06
4.24,1.576,8.9870304e-06
4.25,1.5758,9.4511965e-06
4.26,1.5755,9.992278e-06
4.27,1.5752,1.0624399e-05
4.28,1.5749,1.1379817e-05
4.29,1.5746,1.2244207e-05
4.3,1.5743,1.3169683e-05
4.31,1.574,1.4147234e-05
4.32,1.5737,1.5205105e-05
4.33,1.5734,1.6359662e-05
4.34,1.5731,1.7569382e-05
4.35,1.5728,1.8757919e-05
4.36,1.5725,1.9775504e-05
4.37,1.5722,2.0459938e-05
4.38,1.5719,2.0784431e-05
4.39,1.5716,2.0848324e-05
4.4,1.5713,2.0837003e-05
4.41,1.571,2.0939736e-05
4.42,1.5707,2.1287089e-05
4.43,1.5704,2.1867934e-05
4.44,1.5701,2.2572172e-05
4.45,1.5698,2.3319926e-05
4.46,1.5695,2.4061813e-05
4.47,1.5692,2.476814e-05
4.48,1.5689,2.5445429e-05
4.49,1.5686,2.6169438e-05
4.5,1.5683,2.7081622e-05
4.51,1.5679,2.8335246e-05
4.52,1.5676,3.0011954e-05
4.53,1.5673,3.203915e-05
4.54,1.567,3.4255061e-05
4.55,1.5667,3.6429636e-05
4.56,1.5664,3.8305814e-05
4.57,1.566,3.9672645e-05
4.58,1.5657,4.0474049e-05
4.59,1.5654,4.085162e-05
4.6,1.5651,4.0879283e-05
4.61,1.5648,4.0491528e-05
4.62,1.5644,3.9652792e-05
4.63,1.5641,3.8472812e-05
4.64,1.5638,3.7148864e-05
4.65,1.5634,3.5821561e-05
4.66,1.5631,3.4633619e-05
4.67,1.5628,3.3683844e-05
4.68,1.5625,3.3073752e-05
4.69,1.5621,3.286881e-05
4.7,1.5618,3.3042702e-05
4.71,1.5615,3.3488508e-05
4.72,1.5611,3.4069007e-05
4.73,1.5608,3.4684414e-05
4.74,1.5604,3.5309187e-05
4.75,1.5601,3.5985588e-05
4.76,1.5598,3.6665951e-05
4.77,1.5594,3.7280922e-05
4.78,1.5591,3.7777595e-05
4.79,1.5587,3.8196514e-05
4.8,1.5584,3.8656407e-05
4.81,1.558,3.9256094e-05
4.82,1.5577,4.005591e-05
4.83,1.5573,4.1025295e-05
4.84,1.557,4.2176164e-05
4.85,1.5566,4.3553667e-05
4.86,1.5563,4.5210617e-05
4.87,1.5559,4.7103269e-05
4.88,1.5556,4.9020648e-05
4.89,1.5552,5.0794704e-05
4.9,1.5549,5.241397e-05
4.91,1.5545,5.3908126e-05
4.92,1.5542,5.5245973e-05
4.93,1.5538,5.6482407e-05
4.94,1.5534,5.7801028e-05
4.95,1.5531,5.9366038e-05
4.96,1.5527,6.1290407e-05
4.97,1.5523,6.3660752e-05
4.98,1.552,6.6345811e-05
4.99,1.5516,6.9032634e-05
5.0,1.5512,7.1533485e-05
5.01,1.5509,7.4130919e-05
5.02,1.5505,7.7161705e-05
5.03,1.5501,8.1190411e-05
5.04,1.5498,8.6616822e-05
5.05,1.5494,9.3985472e-05
5.06,1.549,0.00010376254
5.07,1.5486,0.00011622141
5.08,1.5482,0.00013177432
5.09,1.5479,0.00015079922
5.1,1.5475,0.000174
5.11,1.5471,0.000202
5.12,1.5467,0.000237
5.13,1.5463,0.00028
5.14,1.5459,0.00037
5.15,1.5456,0.00047
5.16,1.5452,0.00059
5.17,1.5448,0.0007
5.18,1.5444,0.00076403759
5.19,1.544,0.0007928781
5.2,1.5436,0.00081357838
5.21,1.5432,0.00082930851
5.22,1.5428,0.00084392029
5.23,1.5424,0.00086247067
5.24,1.542,0.00088438979
5.25,1.5416,0.00090949481
5.26,1.5412,0.00093772143
5.27,1.5408,0.00096764958
5.28,1.5404,0.00099654621
5.29,1.54,0.0010283057
5.3,1.5396,0.0010616594
5.31,1.5392,0.0010956777
5.32,1.5388,0.0011317654
5.33,1.5383,0.0011728484
5.34,1.5379,0.0012166665
5.35,1.5375,0.0012592208
5.36,1.5371,0.0013015752
5.37,1.5367,0.0013427959
5.38,1.5363,0.0013807444
5.39,1.5358,0.0014172004
5.4,1.5354,0.0014515063
5.41,1.535,0.0014882416
5.42,1.5346,0.0015438115
5.43,1.5341,0.0015686668
5.44,1.5337,0.0015893294
5.45,1.5333,0.0016003465
5.46,1.5329,0.0015980652
5.47,1.5324,0.0015805237
5.48,1.532,0.0015362603
5.49,1.5316,0.0015139178
5.5,1.5311,0.001497553
5.51,1.5307,0.0014921545
5.52,1.5302,0.0014994221
5.53,1.5298,0.0015359509
5.54,1.5294,0.0016131219
5.55,1.5289,0.0017362286
5.56,1.5285,0.0019829518
5.57,1.528,0.0021364101
5.58,1.5276,0.002259139
5.59,1.5271,0.0023936326
5.6,1.5267,0.0024937919
5.61,1.5262,0.0025293894
5.62,1.5258,0.0025232833
5.63,1.5253,0.0024935574
5.64,1.5248,0.0022943243
5.65,1.5244,0.002182596
5.66,1.5239,0.0020621647
5.67,1.5235,0.0019418514
5.68,1.523,0.0018719887
5.69,1.5225,0.0018152567
5.7,1.5221,0.0017669864
5.71,1.5216,0.001733299
5.72,1.5211,0.0017200845
5.73,1.5207,0.0017352798
5.74,1.5202,0.0017756484
5.75,1.5197,0.0018493651
5.76,1.5192,0.0019579152
5.77,1.5187,0.0020828593
5.78,1.5183,0.0022833274
5.79,1.5178,0.0024898897
5.8,1.5173,0.0026398576
5.81,1.5168,0.0026798247
5.82,1.5163,0.0026983141
5.83,1.5158,0.0028110077
5.84,1.5153,0.0028833642
5.85,1.5148,0.0029302811
5.86,1.5144,0.0029275446
5.87,1.5139,0.0029012544
5.88,1.5134,0.0028479136
5.89,1.5129,0.0028031498
5.9,1.5124,0.002843627
5.91,1.5119,0.0029120127
5.92,1.5113,0.0029664296
5.93,1.5108,0.0029648287
5.94,1.5103,0.0029506409
5.95,1.5098,0.0029915778
5.96,1.5093,0.0030091449
5.97,1.5088,0.0030438354
5.98,1.5083,0.0030716733
5.99,1.5078,0.0031116889
6.0,1.5072,0.0031561522
6.01,1.5067,0.0031589891
6.02,1.5062,0.0031124098
6.03,1.5057,0.0030276117
6.04,1.5051,0.002953371
6.05,1.5046,0.0027987458
6.06,1.5041,0.0026433088
6.07,1.5035,0.0024819679
6.08,1.503,0.0023113714
6.09,1.5025,0.0020319904
6.1,1.5019,0.0018208454
6.11,1.5014,0.0016273486
6.12,1.5009,0.0014500824
6.13,1.5003,0.0013189789
6.14,1.4998,0.0012199674
6.15,1.4992,0.0011411038
6.16,1.4987,0.0010785723
6.17,1.4981,0.0010286745
6.18,1.4976,0.00098753523
6.19,1.497,0.00095187016
6.2,1.4964,0.00092289432
6.21,1.4959,0.00089918493
6.22,1.4953,0.00087933771
6.23,1.4948,0.00086193879
6.24,1.4942,0.00084717908
6.25,1.4936,0.00083604775
6.26,1.493,0.00082877476
6.27,1.4925,0.00082318392
6.28,1.4919,0.00081633135
6.29,1.4913,0.0008112356
6.3,1.4907,0.0008123613
6.31,1.4902,0.00081241468
6.32,1.4896,0.00081382734
6.33,1.489,0.00081567192
6.34,1.4884,0.00081762434
6.35,1.4878,0.00082161007
6.36,1.4872,0.0008296142
6.37,1.4866,0.00083884944
6.38,1.486,0.00084278154
6.39,1.4854,0.00085008922
6.4,1.4848,0.00085817072
6.41,1.4842,0.00086657312
6.42,1.4836,0.0008756437
6.43,1.483,0.00088550724
6.44,1.4824,0.00089563102
6.45,1.4818,0.00090526351
6.46,1.4812,0.00091512916
6.47,1.4805,0.00092491845
6.48,1.4799,0.00093365906
6.49,1.4793,0.00094073385
6.5,1.4787,0.00094595354
6.51,1.478,0.00094952932
6.52,1.4774,0.00095155776
6.53,1.4768,0.00095162749
6.54,1.4761,0.00095073701
6.55,1.4755,0.00095039576
6.56,1.4749,0.00095001437
6.57,1.4742,0.00095094758
6.58,1.4736,0.00095372618
6.59,1.4729,0.00095938176
6.6,1.4723,0.00096788348
6.61,1.4716,0.00097948571
6.62,1.471,0.00099584101
6.63,1.4703,0.0010171105
6.64,1.4697,0.0010413436
6.65,1.469,0.0010699496
6.66,1.4683,0.0011020428
6.67,1.4677,0.0011378174
6.68,1.467,0.0011784386
6.69,1.4663,0.0012208642
6.7,1.4656,0.0012680175
6.71,1.465,0.0013218125
6.72,1.4643,0.0013804598
6.73,1.4636,0.0014367617
6.74,1.4629,0.0014926127
6.75,1.4622,0.001553916
6.76,1.4615,0.001615829
6.77,1.4608,0.0016689287
6.78,1.4601,0.0017225707
6.79,1.4594,0.0017705238
6.8,1.4587,0.0018043916
6.81,1.458,0.0018296051
6.82,1.4573,0.0018597219
6.83,1.4566,0.0018901163
6.84,1.4559,0.0019144906
6.85,1.4552,0.0019237201
6.86,1.4544,0.0019357816
6.87,1.4537,0.0019545325
6.88,1.453,0.0019663148
6.89,1.4523,0.0019724033
6.9,1.4515,0.0019764614
6.91,1.4508,0.0019824151
6.92,1.4501,0.0019884719
6.93,1.4493,0.0019945337
6.94,1.4486,0.0020006523
6.95,1.4478,0.0020067751
6.96,1.4471,0.0020130109
6.97,1.4463,0.0020192596
6.98,1.4456,0.0020255215
6.99,1.4448,0.0020318781
7.0,1.444,0.0020382566
7.01,1.4433,0.0020447032
7.02,1.4425,0.0020511865
7.03,1.4417,0.0020577327
7.04,1.4409,0.0020642783
7.05,1.4402,0.002070925
7.06,1.4394,0.0020776156
7.07,1.4386,0.0020843683
7.08,1.4378,0.0020911211
7.09,1.437,0.0020979535
7.1,1.4362,0.002104869
7.11,1.4354,0.0021117627
7.12,1.4346,0.0021187665
7.13,1.4338,0.0021258027
7.14,1.433,0.0021328833
7.15,1.4322,0.0021400571
7.16,1.4313,0.002147289
7.17,1.4305,0.0021545495
7.18,1.4297,0.0021619112
7.19,1.4289,0.0021692917
7.2,1.428,0.0021767414
7.21,1.4272,0.0021842359
7.22,1.4264,0.0021918202
7.23,1.4255,0.0021993407
7.24,1.4247,0.0022070964
7.25,1.4238,0.0022147999
7.26,1.423,0.0022226182
7.27,1.4221,0.0022305222
7.28,1.4212,0.0022383879
7.29,1.4204,0.0022464059
7.3,1.4195,0.002254446
7.31,1.4186,0.0022625671
7.32,1.4177,0.002270787
7.33,1.4169,0.0022789434
7.34,1.416,0.0022873016
7.35,1.4151,0.0022956699
7.36,1.4142,0.0023041233
7.37,1.4133,0.0023126763
7.38,1.4124,0.0023212176
7.39,1.4115,0.0023298546
7.4,1.4106,0.0023386604
7.41,1.4096,0.0023473987
7.42,1.4087,0.0023562677
7.43,1.4078,0.0023652909
7.44,1.4069,0.0023742346
7.45,1.4059,0.002383361
7.46,1.405,0.0023925497
7.47,1.404,0.0024018056
7.48,1.4031,0.0024111088
7.49,1.4021,0.0024205185
7.5,1.4012,0.0024299372
7.51,1.4002,0.0024395951
7.52,1.3993,0.0024491951
7.53,1.3983,0.0024588928
7.54,1.3973,0.0024686747
7.55,1.3963,0.0024786076
7.56,1.3954,0.0024885931
7.57,1.3944,0.0024986314
7.58,1.3934,0.0025087716
7.59,1.3924,0.0025190084
7.6,1.3914,0.0025293782
7.61,1.3904,0.0025396965
7.62,1.3893,0.0025502834
7.63,1.3883,0.0025608527
7.64,1.3873,0.0025715831
7.65,1.3863,0.0025823305
7.66,1.3852,0.0025932208
7.67,1.3842,0.0026042301
7.68,1.3831,0.0026152374
7.69,1.3821,0.0026264689
7.7,1.381,0.0026377158
7.71,1.38,0.00264906
7.72,1.3789,0.0026605736
7.73,1.3778,0.0026721107
7.74,1.3768,0.0026838983
7.75,1.3757,0.0026956416
7.76,1.3746,0.002707402
7.77,1.3735,0.0027195146
7.78,1.3724,0.0027316176
7.79,1.3713,0.0027438002
7.8,1.3702,0.0027562024
7.81,1.3691,0.0027685812
7.82,1.3679,0.0027811902
7.83,1.3668,0.0027938215
7.84,1.3657,0.002806671
7.85,1.3645,0.002819525
7.86,1.3634,0.0028325615
7.87,1.3622,0.0028457755
7.88,1.3611,0.002858981
7.89,1.3599,0.0028723933
7.9,1.3587,0.0028859513
7.91,1.3575,0.0028996076
7.92,1.3564,0.0029133804
7.93,1.3552,0.0029273353
7.94,1.354,0.0029414184
7.95,1.3528,0.0029556246
7.96,1.3515,0.0029699483
7.97,1.3503,0.0029844102
7.98,1.3491,0.0029990722
7.99,1.3479,0.0030137439
8.0,1.3466,0.0030286124
8.01,1.3454,0.0030436964
8.02,1.3441,0.0030588895
8.03,1.3429,0.003074226
8.04,1.3416,0.0030897226
8.05,1.3403,0.0031053983
8.06,1.339,0.0031212351
8.07,1.3377,0.0031371849
8.08,1.3364,0.003153292
8.09,1.3351,0.003169609
8.1,1.3338,0.0031860542
8.11,1.3325,0.0032026281
8.12,1.3312,0.0032194071
8.13,1.3298,0.0032363949
8.14,1.3285,0.0032535923
8.15,1.3271,0.0032708243
8.16,1.3258,0.0032883457
8.17,1.3244,0.0033061729
8.18,1.323,0.0033239784
8.19,1.3216,0.0033419852
8.2,1.3202,0.0033603436
8.21,1.3188,0.0033786266
8.22,1.3174,0.0033973437
8.23,1.316,0.0034160726
8.24,1.3146,0.0034352818
8.25,1.3131,0.0034545088
8.26,1.3117,0.0034739367
8.27,1.3102,0.0034935441
8.28,1.3088,0.0035135109
8.29,1.3073,0.0035335505
8.3,1.3058,0.0035538088
8.31,1.3043,0.0035743926
8.32,1.3028,0.0035951689
8.33,1.3013,0.0036162898
8.34,1.2998,0.0036374028
8.35,1.2982,0.0036589957
8.36,1.2967,0.0036806593
8.37,1.2951,0.003702624
8.38,1.2936,0.0037249124
8.39,1.292,0.0037472888
8.4,1.2904,0.0037700232
8.41,1.2888,0.0037931435
8.42,1.2872,0.0038163166
8.43,1.2856,0.0038398735
8.44,1.284,0.0038637498
8.45,1.2823,0.0038877813
8.46,1.2807,0.0039122103
8.47,1.279,0.0039368128
8.48,1.2773,0.0039616709
8.49,1.2757,0.0039869163
8.5,1.274,0.0040125718
8.51,1.2722,0.004038495
8.52,1.2705,0.0040646602
8.53,1.2688,0.0040912247
8.54,1.267,0.0041180003
8.55,1.2653,0.0041452273
8.56,1.2635,0.0041728063
8.57,1.2617,0.0042004896
8.58,1.2599,0.0042287544
8.59,1.2581,0.0042572122
8.6,1.2563,0.0042860558
8.61,1.2545,0.0043153297
8.62,1.2526,0.0043451186
8.63,1.2507,0.0043751983
8.64,1.2489,0.0044057
8.65,1.247,0.0044364854
8.66,1.2451,0.0044676943
8.67,1.2431,0.0044994278
8.68,1.2412,0.0045312801
8.69,1.2393,0.0045638555
8.7,1.2373,0.004596818
8.71,1.2353,0.0046302309
8.72,1.2333,0.0046640629
8.73,1.2313,0.0046984209
8.74,1.2293,0.0047329866
8.75,1.2272,0.0047682785
8.76,1.2252,0.004804035
8.77,1.2231,0.004840392
8.78,1.221,0.0048771132
8.79,1.2189,0.0049143894
8.8,1.2167,0.0049520952
8.81,1.2146,0.0049903352
8.82,1.2124,0.0050294406
8.83,1.2102,0.0050688756
8.84,1.208,0.0051088631
8.85,1.2058,0.0051492059
8.86,1.2036,0.0051906916
8.87,1.2013,0.0052325543
8.88,1.199,0.0052748504
8.89,1.1967,0.0053179737
8.9,1.1944,0.0053618192
8.91,1.1921,0.0054061423
8.92,1.1897,0.0054512818
8.93,1.1873,0.0054969796
8.94,1.1849,0.0055436435
8.95,1.1825,0.0055908832
8.96,1.1801,0.0056388332
8.97,1.1776,0.0056877278
8.98,1.1751,0.0057373031
8.99,1.1726,0.0057877761
9.0,1.17,0.0058389366
9.01,1.1675,0.0058910056
9.02,1.1649,0.005944017
9.03,1.1623,0.0059977816
9.04,1.1596,0.0060524665
9.05,1.157,0.0061079191
9.06,1.1543,0.0061646417
9.07,1.1516,0.0062223776
9.08,1.1488,0.0062808002
9.09,1.1461,0.0063405747
9.1,1.1433,0.0064012113
9.11,1.1404,0.0064629345
9.12,1.1376,0.0065259325
9.13,1.1347,0.0065902054
9.14,1.1318,0.0066552551
9.15,1.1288,0.006722062
9.16,1.1258,0.0067897577
9.17,1.1228,0.0068588003
9.18,1.1198,0.0069293004
9.19,1.1167,0.0070006604
9.2,1.1136,0.0070740686
9.21,1.1105,0.0071485205
9.22,1.1073,0.0072245471
9.23,1.1041,0.0073022816
9.24,1.1008,0.0073817215
9.25,1.0975,0.0074621855
9.26,1.0942,0.007544477
9.27,1.0908,0.0076294553
9.28,1.0874,0.0077152601
9.29,1.084,0.0078029108
9.3,1.0805,0.0078931513
9.31,1.0769,0.007984837
9.32,1.0734,0.0080784584
9.33,1.0697,0.0081746092
9.34,1.0661,0.0082731383
9.35,1.0624,0.0083741906
9.36,1.0586,0.0084771991
9.37,1.0548,0.0085822412
9.38,1.0509,0.0086901053
9.39,1.047,0.0088008791
9.4,1.043,0.0089148472
9.41,1.039,0.0090316153
9.42,1.0349,0.0091505651
9.43,1.0308,0.0092729448
9.44,1.0266,0.0093987567
9.45,1.0224,0.0095281829
9.46,1.0181,0.0096614503
9.47,1.0137,0.0097974957
9.48,1.0092,0.0099376714
9.49,1.0047,0.01008228
9.5,1.0002,0.010231456
9.51,0.9955,0.010385379
9.52,0.99078,0.010543385
9.53,0.98598,0.010705762
9.54,0.9811,0.010873652
9.55,0.97613,0.011047355
9.56,0.97109,0.011227229
9.57,0.96596,0.011412351
9.58,0.96073,0.011605295
9.59,0.95542,0.011803774
9.6,0.95001,0.012010478
9.61,0.9445,0.012224073
9.62,0.93888,0.012445304
9.63,0.93315,0.012676413
9.64,0.92732,0.012916112
9.65,0.92136,0.013165755
9.66,0.91528,0.013426567
9.67,0.90907,0.013696511
9.68,0.90273,0.013981787
9.69,0.89625,0.014277345
9.7,0.88962,0.014589131
9.71,0.88284,0.014916386
9.72,0.87589,0.015258124
9.73,0.86877,0.015620411
9.74,0.86147,0.016000048
9.75,0.85398,0.016401766
9.76,0.84629,0.01682822
9.77,0.83838,0.017278893
9.78,0.83024,0.01775807
9.79,0.82185,0.018270039
9.8,0.8132,0.018814849
9.81,0.80427,0.019399231
9.82,0.79503,0.020024267
9.83,0.78546,0.020701179
9.84,0.77554,0.021431157
9.85,0.76522,0.022221894
9.86,0.75447,0.023084651
9.87,0.74326,0.024022991
9.88,0.73152,0.025061347
9.89,0.7192,0.026202849
9.9,0.70623,0.027470526
9.91,0.69253,0.02888852
9.92,0.67799,0.030485809
9.93,0.66248,0.032281498
9.94,0.64586,0.034331726
9.95,0.62793,0.036718611
9.96,0.60844,0.03944928
9.97,0.58706,0.042690914
9.98,0.56336,0.046559848
9.99,0.53672,0.051196287
10.0,0.50629,0.056896735
10.01,0.47091,0.064042194
10.02,0.42807,0.073206663
10.03,0.37411,0.085289142
10.04,0.30096,0.10173763
10.05,0.18469,0.12495913
10.06,0.053198,0.20212044
10.07,0.038266,0.35544045
10.081,0.036957,0.48906045
10.091,0.040941,0.62894046
10.101,0.051249,0.79492046
10.111,0.13769,1.0079005
10.121,0.5827,0.99367047
10.132,0.89411,0.97020047
10.142,1.3029,0.82181048
10.152,1.5947,0.14709048
10.163,1.2856,0.060369486
10.173,1.1146,0.037728491
10.183,1.002,0.027388495
10.194,0.9192,0.0219185
10.204,0.85356,0.018812504
10.215,0.79863,0.017020509
10.225,0.75068,0.016044513
10.235,0.70739,0.015621517
10.246,0.66721,0.015611522
10.256,0.62902,0.015937527
10.267,0.59197,0.016565532
10.277,0.55536,0.017492536
10.288,0.51855,0.018741541
10.299,0.48092,0.020372546
10.309,0.44178,0.022492551
10.32,0.40029,0.025293556
10.331,0.3553,0.029143561
10.341,0.30504,0.034814566
10.352,0.24642,0.044296571
10.363,0.17377,0.064676576
10.373,0.093668,0.12370058
10.384,0.058108,0.20578059
10.395,0.045558,0.27107059
10.406,0.039296,0.3247406
10.417,0.035532,0.3712506
10.428,0.033031,0.41294061
10.438,0.031266,0.45116061
10.449,0.029973,0.48675062
10.46,0.029002,0.52030062
10.471,0.028263,0.55221063
10.482,0.027697,0.58279064
10.493,0.027264,0.61228064
10.504,0.026937,0.64085065
10.515,0.026695,0.66866065
10.526,0.026522,0.69583066
10.537,0.026409,0.72246066
10.549,0.026347,0.74864067
10.56,0.026328,0.77445068
10.571,0.026347,0.79993068
10.582,0.026401,0.82516069
10.593,0.026486,0.8501907
10.604,0.0266,0.8750607
10.616,0.02674,0.89980071
10.627,0.026905,0.92447071
10.638,0.027095,0.94909072
10.65,0.027308,0.97370073
10.661,0.027544,0.99833073
10.672,0.027802,1.0230007
10.684,0.028082,1.0478007
10.695,0.028385,1.0726008
10.707,0.028711,1.0976008
10.718,0.029061,1.1228008
10.73,0.029434,1.1481008
10.741,0.029832,1.1737008
10.753,0.030256,1.1995008
10.764,0.030707,1.2255008
10.776,0.031186,1.2519008
10.787,0.031694,1.2785008
10.799,0.032234,1.3055008
10.811,0.032807,1.3329008
10.823,0.033415,1.3607008
10.834,0.03406,1.3890008
10.846,0.034744,1.4177008
10.858,0.035471,1.4469009
10.87,0.036244,1.4767009
10.881,0.037065,1.5070009
10.893,0.037938,1.5380009
10.905,0.038867,1.5696009
10.917,0.039857,1.6020009
10.929,0.040913,1.6351009
10.941,0.04204,1.6691009
10.953,0.043243,1.7039009
10.965,0.044531,1.7396009
10.977,0.045911,1.7764009
10.989,0.04739,1.8143009
11.001,0.048979,1.8533009
11.013,0.050689,1.893501
11.025,0.052531,1.935201
11.038,0.05452,1.978201
11.05,0.056672,2.022901
11.062,0.059005,2.069201
11.074,0.061539,2.117401
11.086,0.0643,2.167601
11.099,0.067315,2.220001
11.111,0.070617,2.274701
11.123,0.074245,2.332201
11.136,0.078245,2.392501
11.148,0.082669,2.4559011
11.161,0.087585,2.5230011
11.173,0.093068,2.5939011
11.186,0.099216,2.6693011
11.198,0.10614,2.7496011
11.211,0.114,2.8355011
11.223,0.12296,2.9277011
11.236,0.13325,3.0271011
11.249,0.14518,3.1349011
11.261,0.15913,3.2525011
11.274,0.1756,3.3814012
11.287,0.19529,3.5238012
11.299,0.21916,3.6825012
11.312,0.24854,3.8608012
11.325,0.2854,4.0636012
11.338,0.33271,4.2970012
11.351,0.3951,4.5699012
11.364,0.48022,4.8949012
11.377,0.60145,5.2907012
11.39,0.78403,5.7862012
11.403,1.0803,6.4264013
11.416,1.613,7.2788013
11.429,2.709,8.3969013
11.442,5.207,9.3515013
11.455,8.8283,7.5219013
11.468,9.1758,3.9338013
11.481,8.0176,2.1268013
11.494,7.0098,1.3208013
11.507,6.2575,0.90895135
11.521,5.6877,0.67148136
11.534,5.2416,0.52204138
11.547,4.8811,0.42197139
11.561,4.5819,0.3519514
11.574,4.328,0.30144141
11.587,4.1083,0.26429142
11.601,3.915,0.23673144
11.614,3.7423,0.21635145
11.628,3.5859,0.20159146
11.641,3.4424,0.19142148
11.655,3.3091,0.18521149
11.669,3.1836,0.1826115
11.682,3.064,0.18356152
11.696,2.9486,0.18818153
11.71,2.8356,0.19691154
11.723,2.7234,0.21051156
11.737,2.6104,0.23020157
11.751,2.4948,0.25786158
11.765,2.3748,0.2964016
11.779,2.2488,0.35035161
11.792,2.1159,0.42679163
11.806,1.9777,0.53659164
11.82,1.8424,0.69500165
11.834,1.7318,0.91747167
11.848,1.6829,1.2062017
11.862,1.734,1.5394017
11.876,1.912,1.8802017
11.891,2.2381,2.1778017
11.905,2.7152,2.3477017
11.919,3.2694,2.2798018
11.933,3.7208,1.9493018
11.947,3.9353,1.5020018
11.962,3.9494,1.1007018
11.976,3.8631,0.80005182
11.99,3.7435,0.58748184
12.005,3.621,0.43773185
12.019,3.5064,0.33044187
12.034,3.4027,0.25190189
12.048,3.3097,0.1932719
12.063,3.2265,0.14883192
12.077,3.1518,0.11482194
12.092,3.0844,0.088679954
12.107,3.0233,0.068603972
12.121,2.9677,0.053265988
12.136,2.9168,0.041650006
12.151,2.8701,0.032948024
12.165,2.827,0.026504041
12.18,2.7871,0.021780059
12.195,2.75,0.018337077
12.21,2.7154,0.015823095
12.225,2.683,0.013965114
12.24,2.6526,0.012559132
12.255,2.6238,0.011458151
12.27,2.5967,0.010563169
12.285,2.5709,0.0098092883
12.3,2.5464,0.0091550073
12.315,2.5231,0.0085756264
12.33,2.5009,0.0080557456
12.346,2.4796,0.0075854662
12.361,2.4592,0.0071580856
12.376,2.4396,0.0067685052
12.392,2.4208,0.0064126261
12.407,2.4027,0.0060868459
12.422,2.3853,0.0057882658
12.438,2.3684,0.0055139872
12.453,2.3522,0.0052618073
12.469,2.3365,0.0050295289
12.484,2.3212,0.0048152493
12.5,2.3065,0.0046172712
12.516,2.2922,0.0044339932
12.531,2.2783,0.0042641139
12.547,2.2648,0.0041063362
12.563,2.2517,0.0039594586
12.579,2.2389,0.0038226811
12.594,2.2265,0.0036950023
12.61,2.2144,0.0035755251
12.626,2.2026,0.003463548
12.642,2.1911,0.0033584711
12.658,2.1798,0.0032596943
12.674,2.1688,0.0031666176
12.69,2.1581,0.003078841
12.706,2.1476,0.0029958646
12.723,2.1373,0.0029173898
12.739,2.1273,0.0028429137
12.755,2.1174,0.0027722377
12.771,2.1078,0.0027050619
12.788,2.0983,0.0026411877
12.804,2.0891,0.0025802121
12.821,2.08,0.0025220382
12.837,2.0711,0.0024665629
12.853,2.0623,0.0024134877
12.87,2.0537,0.0023627143
12.887,2.0452,0.002314041
12.903,2.0369,0.0022674663
12.92,2.0288,0.0022226933
12.937,2.0207,0.0021798205
12.953,2.0128,0.0021386462
12.97,2.005,0.0020989737
12.987,1.9974,0.0020609013
13.004,1.9898,0.0020243291
13.021,1.9824,0.0019890571
13.038,1.9751,0.0019550852
13.055,1.9678,0.0019224134
13.072,1.9607,0.0018909419
13.089,1.9537,0.0018605705
13.106,1.9468,0.0018312992
13.123,1.9399,0.0018031281
13.141,1.9332,0.0017758589
13.158,1.9265,0.0017495881
13.175,1.9199,0.0017242175
13.193,1.9134,0.0016997488
13.21,1.907,0.0016760786
13.228,1.9006,0.0016532102
13.245,1.8943,0.0016311403
13.263,1.8881,0.0016098723
13.28,1.8819,0.0015893027
13.298,1.8758,0.0015693351
13.316,1.8698,0.0015501676
13.333,1.8638,0.0015315985
13.351,1.8579,0.0015136314
13.369,1.8521,0.0014962645
13.387,1.8463,0.0014794978
13.405,1.8405,0.0014632312
13.423,1.8348,0.0014475649
13.441,1.8292,0.0014323987
13.459,1.8236,0.0014178327
13.477,1.8181,0.0014036669
13.495,1.8125,0.0013900012
13.514,1.8071,0.0013767377
13.532,1.8017,0.0013639725
13.55,1.7963,0.0013517074
13.569,1.7909,0.0013398445
13.587,1.7856,0.0013282798
13.605,1.7804,0.0013172153
13.624,1.7751,0.0013065529
13.643,1.7699,0.0012962908
13.661,1.7648,0.0012863269
13.68,1.7596,0.0012767652
13.699,1.7545,0.0012675037
13.717,1.7494,0.0012586403
13.736,1.7444,0.0012501792
13.755,1.7394,0.0012419183
13.774,1.7344,0.0012340576
13.793,1.7294,0.0012264971
13.812,1.7244,0.0012192369
13.831,1.7195,0.0012122768
13.85,1.7146,0.0012056169
13.87,1.7097,0.0011992594
13.889,1.7048,0.0011932
13.908,1.7,0.0011874408
13.928,1.6952,0.0011818839
13.947,1.6903,0.0011767251
13.966,1.6855,0.0011716665
13.986,1.6807,0.0011670104
14.006,1.676,0.0011625544
14.025,1.6712,0.0011583965
14.045,1.6665,0.001154441
14.065,1.6617,0.0011507857
14.085,1.657,0.0011473307
14.104,1.6523,0.0011441736
14.124,1.6476,0.001141219
14.144,1.6429,0.0011385647
14.164,1.6382,0.0011361106
14.184,1.6335,0.0011338567
14.205,1.6288,0.0011319054
14.225,1.6241,0.0011301519
14.245,1.6194,0.0011285988
14.265,1.6148,0.0011273458
14.286,1.6101,0.0011262955
14.306,1.6054,0.001125443
14.327,1.6008,0.0011248932
14.347,1.5961,0.0011245412
14.368,1.5914,0.0011243918
14.388,1.5867,0.0011245403
14.409,1.5821,0.0011248914
14.43,1.5774,0.0011254428
14.451,1.5727,0.0011261945
14.472,1.568,0.0011272464
14.493,1.5633,0.0011284986
14.514,1.5586,0.001130051
14.535,1.5539,0.0011318037
14.556,1.5492,0.0011337566
14.577,1.5445,0.0011359098
14.599,1.5397,0.0011383658
14.62,1.535,0.0011411195
14.641,1.5302,0.0011440735
14.663,1.5254,0.0011472303
14.684,1.5207,0.0011506847
14.706,1.5159,0.0011543421
14.728,1.511,0.0011582997
14.749,1.5062,0.0011625549
14.771,1.5014,0.0011670131
14.793,1.4965,0.0011717715
14.815,1.4916,0.0011768302
14.837,1.4867,0.0011820892
14.859,1.4818,0.0011876485
14.881,1.4768,0.001193508
14.903,1.4719,0.0011996678
14.925,1.4669,0.0012061279
14.948,1.4619,0.001212891
14.97,1.4568,0.0012199517
14.993,1.4518,0.0012273153
15.015,1.4467,0.0012350765
15.038,1.4416,0.0012430408
15.06,1.4364,0.0012514026
15.083,1.4312,0.0012601674
15.106,1.426,0.0012692326
15.129,1.4208,0.001278598
15.152,1.4155,0.0012884637
15.175,1.4102,0.0012986298
15.198,1.4048,0.0013091961
15.221,1.3994,0.0013201627
15.244,1.394,0.0013315296
15.267,1.3885,0.0013433968
15.291,1.383,0.0013556673
15.314,1.3774,0.001368335
15.337,1.3718,0.0013815031
15.361,1.3662,0.0013951745
15.385,1.3605,0.0014093461
15.408,1.3547,0.0014240151
15.432,1.349,0.0014391874
15.456,1.3431,0.00145496
15.48,1.3372,0.0014712329
15.504,1.3312,0.0014881061
15.528,1.3252,0.0015056796
15.552,1.3191,0.0015238534
15.576,1.313,0.0015426276
15.601,1.3068,0.0015621051
15.625,1.3005,0.0015822799
15.649,1.2942,0.0016031549
15.674,1.2878,0.0016248334
15.699,1.2813,0.0016473123
15.723,1.2747,0.0016706883
15.748,1.2681,0.0016948678
15.773,1.2614,0.0017199476
15.798,1.2546,0.0017459277
15.823,1.2477,0.0017729081
15.848,1.2407,0.0018009889
15.873,1.2337,0.00183007
15.898,1.2265,0.0018602514
15.924,1.2192,0.0018916364
15.949,1.2119,0.0019243185
15.974,1.2044,0.0019583008
16.0,1.1968,0.0019935868
16.026,1.1891,0.0020302732
16.051,1.1813,0.0020685565
16.077,1.1734,0.0021084435
16.103,1.1653,0.0021499308
16.129,1.1571,0.0021932185
16.155,1.1488,0.0022383065
16.181,1.1403,0.0022854948
16.207,1.1317,0.0023346835
16.234,1.1229,0.0023861759
16.26,1.1139,0.0024399652
16.287,1.1048,0.0024962583
16.313,1.0955,0.0025552483
16.34,1.086,0.002617042
16.367,1.0764,0.0026818361
16.393,1.0665,0.0027499271
16.42,1.0564,0.0028214219
16.447,1.0461,0.002896617
16.474,1.0356,0.0029758124
16.502,1.0248,0.0030592118
16.529,1.0137,0.0031473079
16.556,1.0024,0.0032403043
16.584,0.99085,0.0033387047
16.611,0.97896,0.0034429018
16.639,0.96676,0.0035534029
16.667,0.95422,0.0036708043
16.694,0.94132,0.0037957024
16.722,0.92805,0.0039289045
16.75,0.91438,0.0040710069
16.779,0.90028,0.0042231133
16.807,0.88573,0.0043863164
16.835,0.87069,0.0045616198
16.863,0.85512,0.0047505236
16.892,0.839,0.0049546314
16.92,0.82226,0.0051759358
16.949,0.80487,0.0054165443
16.978,0.78676,0.0056792531
17.007,0.76788,0.0059672622
17.036,0.74814,0.0062843717
17.065,0.72745,0.0066354816
17.094,0.70573,0.0070265917
17.123,0.68284,0.0074652022
17.153,0.65864,0.0079611169
17.182,0.63296,0.008527128
17.212,0.60558,0.0091807433
17.241,0.57622,0.0099458551
17.271,0.54453,0.010857271
17.301,0.51003,0.011967387
17.331,0.47207,0.013360504
17.361,0.42967,0.015179621
17.391,0.38131,0.017704738
17.422,0.3243,0.02156686
17.452,0.253,0.028669978
17.483,0.15141,0.0497281
17.513,0.048583,0.16104622
17.544,0.030789,0.26441634
17.575,0.024856,0.34123646
17.606,0.021805,0.40584659
17.637,0.019964,0.46337671
17.668,0.018783,0.51627684
17.699,0.018044,0.56595696
17.73,0.017672,0.61330708
17.762,0.017681,0.65895721
17.794,0.018152,0.70335734
17.825,0.019224,0.74686747
17.857,0.021077,0.7897576
17.889,0.023907,0.83227773
17.921,0.027901,0.87460786
17.953,0.0332,0.91691799
17.986,0.039878,0.95934813
18.018,0.047928,1.0020183
18.051,0.057264,1.0451184
18.083,0.067738,1.0887185
18.116,0.079168,1.1329187
18.149,0.091373,1.1781188
18.182,0.1042,1.2243189
18.215,0.11757,1.2719191
18.248,0.13147,1.3211192
18.282,0.14597,1.3724194
18.315,0.16127,1.4260195
18.349,0.17767,1.4823196
18.382,0.19558,1.5419198
18.416,0.21557,1.6053199
18.45,0.23837,1.6729201
18.484,0.26496,1.7455202
18.519,0.2966,1.8239203
18.553,0.335,1.9088205
18.587,0.38252,2.0013206
18.622,0.44241,2.1022208
18.657,0.51931,2.2122209
18.692,0.61983,2.3312211
18.727,0.75349,2.4572212
18.762,0.93346,2.5839214
18.797,1.1761,2.6955215
18.832,1.4951,2.7589217
18.868,1.8828,2.7186218
18.904,2.2794,2.517822
18.939,2.5781,2.1607221
18.975,2.7082,1.7377223
19.011,2.689,1.3481225
19.048,2.5818,1.0348226
19.084,2.4358,0.79629277
19.12,2.2776,0.61696292
19.157,2.1187,0.48141308
19.194,1.9625,0.37803325
19.231,1.8089,0.29888341
19.268,1.6554,0.23904357
19.305,1.4985,0.19728373
19.342,1.3333,0.17832389
19.38,1.1539,0.19331405
19.417,0.95487,0.26013422
19.455,0.74248,0.41453438
19.493,0.58669,0.68769455
19.531,0.55197,1.0104247
19.569,0.61948,1.3406249
19.608,0.8088,1.683125
19.646,1.2103,2.0012252
19.685,1.9134,2.0569254
19.724,2.5282,1.5116256
19.763,2.575,0.82766573
19.802,2.3609,0.4035859
19.841,2.12,0.18380607
19.881,1.9107,0.084340246
19.92,1.7391,0.047524417
19.96,1.5962,0.035919593
20.0,1.4727,0.031628768
20.04,1.3616,0.029336944
20.08,1.2585,0.028012119
20.121,1.1599,0.027418299
20.161,1.0631,0.027490475
20.202,0.9659,0.028282655
20.243,0.8655,0.030002834
20.284,0.75867,0.033136014
20.325,0.6404,0.038814194
20.367,0.50117,0.050260378
20.408,0.3161,0.083006558
20.45,0.10575,0.26597874
20.492,0.066869,0.46336893
20.534,0.057927,0.60277911
20.576,0.055867,0.71611929
20.619,0.056852,0.81453948
20.661,0.0596,0.90331966
20.704,0.063517,0.98545985
