Repository: Einfeld686/MarsDiskSimulation

# Forsterite material data bundle (simulation-ready)

This bundle contains machine-readable material-property data for forsterite (Mg2SiO4) as currently assembled:
- Optical constants n,k: FOR2285 (Jena) dataset for crystalline forsterite, axes a/b/c, temperatures 50–295 K, wavelength 0.08–1000 µm.
- Vapor pressure / HKL parameters:
  - Solid: van Lieshout et al. (2014) Eq. (13) with A,B for crystalline forsterite; HKL mass-flux form Eq. (12).
  - Liquid: Fegley & Schaefer (2012) Eq. (5) for molten forsterite total vapor pressure (bar).

File: data/forsterite_material_data/nk_FOR2285/fors_c_100_nk.csv (part 1 of 2)
wavelength_um,n,k
0.08,1.2095608,0.91175142
0.081,1.2364706,0.91336647
0.082,1.2601208,0.90907031
0.083,1.2834766,0.89965109
0.084,1.2949497,0.88385058
0.085,1.3048543,0.86784959
0.086,1.3090047,0.86078241
0.087,1.3066762,0.86175722
0.088,1.3055446,0.87152701
0.089,1.3056346,0.88902542
0.09,1.3102837,0.90709207
0.091,1.327033,0.92497452
0.092,1.3561295,0.93384338
0.093,1.3944608,0.94271223
0.094,1.4176017,0.9445526
0.095,1.4402352,0.94244914
0.096,1.4586792,0.94296743
0.097,1.4720787,0.94664269
0.098,1.4854781,0.95122441
0.099,1.5101997,0.95663668
0.1,1.5419271,0.95899347
0.101,1.573607,0.95495032
0.102,1.6052083,0.95073044
0.103,1.6368096,0.93898994
0.104,1.6628971,0.92724944
0.105,1.6878759,0.91123281
0.106,1.709432,0.88901365
0.107,1.7250719,0.8667945
0.108,1.7407117,0.84381768
0.109,1.7519841,0.81986741
0.11,1.754617,0.80555454
0.111,1.7572499,0.79613681
0.112,1.7598828,0.78671907
0.113,1.7624037,0.78028696
0.114,1.7648646,0.77808138
0.115,1.7673255,0.77587581
0.116,1.7697864,0.77367024
0.117,1.7808224,0.76994892
0.118,1.7953603,0.760064
0.119,1.8100243,0.75017908
0.12,1.8257848,0.73752559
0.121,1.8415453,0.72275878
0.122,1.8568538,0.70799197
0.123,1.8678838,0.6928755
0.124,1.8789139,0.67745301
0.125,1.8811403,0.66203053
0.126,1.8752648,0.64633309
0.127,1.8691569,0.63061596
0.128,1.8615979,0.63015527
0.129,1.8540388,0.63274089
0.13,1.8470044,0.63909728
0.131,1.8574495,0.64554189
0.132,1.8678945,0.64633154
0.133,1.8793687,0.63871255
0.134,1.8911676,0.62644809
0.135,1.8911837,0.61756746
0.136,1.887303,0.60980595
0.137,1.8821315,0.60640994
0.138,1.8743308,0.61190693
0.139,1.86653,0.62149898
0.14,1.8587293,0.6502715
0.141,1.8726683,0.68845928
0.142,1.8953059,0.71682508
0.143,1.9363466,0.73323769
0.144,1.9810926,0.73553549
0.145,2.0394406,0.73783329
0.146,2.1049337,0.72383577
0.147,2.1575272,0.66646649
0.148,2.1972678,0.59914068
0.149,2.2304074,0.52709024
0.15,2.2396888,0.40832334
0.151,2.2489702,0.26140798
0.152,2.2493389,0.15993038
0.153,2.240446,0.074176614
0.154,2.2315531,0.042088307
0.155,2.2114548,0.01
0.156,2.1893454,0.003
0.157,2.167236,0.001
0.158,2.1507178,0.0003
0.159,2.1372691,0.0001
0.16,2.1238204,4e-05
0.161,2.1103717,2e-05
0.162,2.0969229,1.2e-05
0.163,2.0848602,9e-06
0.164,2.0755299,7e-06
0.165,2.0661997,6e-06
0.166,2.0568694,5.5e-06
0.167,2.0475391,5.2e-06
0.168,2.0382089,4.900004e-06
0.169,2.0291044,4.6781661e-06
0.17,2.0216532,4.5359187e-06
0.171,2.014202,4.4007723e-06
0.172,2.0067508,4.2772632e-06
0.173,1.9992996,4.1643041e-06
0.174,1.9918484,4.0587474e-06
0.175,1.9843973,3.9498162e-06
0.176,1.9777673,3.8522418e-06
0.177,1.9723197,3.7595375e-06
0.178,1.9668721,3.6654336e-06
0.179,1.9614245,3.5760902e-06
0.18,1.9559769,3.4930212e-06
0.181,1.9505293,3.4262193e-06
0.182,1.9450817,3.3534931e-06
0.183,1.9396342,3.2883952e-06
0.184,1.9341866,3.2387843e-06
0.185,1.929039,3.1769899e-06
0.186,1.9248873,3.126018e-06
0.187,1.9207357,3.1014485e-06
0.188,1.916584,3.0764095e-06
0.189,1.9124324,3.0520637e-06
0.19,1.9082807,3.0397182e-06
0.191,1.9041291,3.0222808e-06
0.192,1.8999774,2.9941766e-06
0.193,1.8958258,2.9768491e-06
0.194,1.8916741,2.9536362e-06
0.195,1.8875225,2.923465e-06
0.196,1.8833708,2.8780204e-06
0.197,1.8792192,2.8281163e-06
0.198,1.8750675,2.7719467e-06
0.199,1.8709159,2.696638e-06
0.2,1.8667642,2.6137057e-06
0.201,1.8626126,2.52149e-06
0.202,1.8590004,2.4137476e-06
0.203,1.856304,2.2957869e-06
0.204,1.8536076,2.1745371e-06
0.205,1.8509112,2.0501733e-06
0.206,1.8482148,1.9128652e-06
0.207,1.8455184,1.7870308e-06
0.208,1.842822,1.671759e-06
0.209,1.8401256,1.5519419e-06
0.21,1.8374291,1.4283282e-06
0.211,1.8347327,1.3259327e-06
0.212,1.8320363,1.2178962e-06
0.213,1.8293399,1.1177399e-06
0.214,1.8266435,1.0372371e-06
0.215,1.8239471,9.596041e-07
0.216,1.8212507,8.9228147e-07
0.217,1.8185543,8.2593477e-07
0.218,1.8158579,7.5819913e-07
0.219,1.8131615,7.1239849e-07
0.22,1.8104651,6.6571944e-07
0.221,1.8077687,6.2341779e-07
0.222,1.8050722,5.7279115e-07
0.223,1.8023758,5.3045068e-07
0.224,1.7996794,5.0309255e-07
0.225,1.796983,4.7643668e-07
0.226,1.7942866,4.4599881e-07
0.227,1.7915902,4.2056763e-07
0.228,1.7893389,3.8777782e-07
0.229,1.7877273,3.5440644e-07
0.23,1.7861157,3.2737709e-07
0.231,1.7845041,3.0608884e-07
0.232,1.7828926,2.8545435e-07
0.233,1.781281,2.7220501e-07
0.234,1.7796694,2.6257873e-07
0.235,1.7780579,2.2865731e-07
0.236,1.7764463,2.0020163e-07
0.237,1.7748347,1.8490476e-07
0.238,1.7732231,1.8064278e-07
0.239,1.7716116,1.6687881e-07
0.24,1.77,1.4895221e-07
0.241,1.7686667,1.4298935e-07
0.242,1.7673333,1.3690927e-07
0.243,1.766,1.1816196e-07
0.244,1.7646667,9.8240334e-08
0.245,1.7633333,9.3315463e-08
0.246,1.762,8.6298924e-08
0.247,1.7606667,7.9973321e-08
0.248,1.7593333,6.6150945e-08
0.249,1.758,5.5324243e-08
0.25,1.7566667,5.3625624e-08
0.26,1.7442,0.0
0.27,1.7334074,0.0
0.28,1.7243589,0.0
0.29,1.7160196,0.0
0.3,1.7088,0.0
0.31,1.7027,0.0
0.32,1.6973242,0.0
0.33,1.6925727,0.0
0.34,1.6886018,0.0
0.35,1.6856345,0.0
0.36,1.6826673,0.0
0.37,1.6797,0.0
0.38,1.6773667,0.0
0.39,1.6750333,0.0
0.4,1.6727,0.0
0.41,1.6709689,0.0
0.42,1.6692379,0.0
0.43,1.6675068,0.0
0.44,1.666128,0.0
0.45,1.6650567,0.0
0.46,1.6639853,0.0
0.47,1.662914,0.0
0.48,1.6618427,0.0
0.49,1.6607713,0.0
0.5,1.6597,0.0
0.51,1.6589,0.0
0.52,1.6581,0.0
0.53,1.6573,0.0
0.54,1.6565,0.0
0.55,1.6557,0.0
0.56,1.6550995,0.0
0.57,1.654499,0.0
0.58,1.6538984,0.0
0.59,1.6532979,0.0
0.6,1.6526974,0.0
0.61,1.6520969,0.0
0.62,1.6515943,0.0
0.63,1.6512825,0.0
0.64,1.6509707,0.0
0.65,1.6506589,0.0
0.66,1.6503471,0.0
0.67,1.6500353,0.0
0.68,1.6497236,0.0
0.69,1.6494118,0.0
0.7,1.6491,0.0
0.71,1.64891,0.0
0.72,1.64872,0.0
0.73,1.64853,0.0
0.74,1.64834,0.0
0.75,1.64815,0.0
0.76,1.64796,0.0
0.77,1.64777,0.0
0.78,1.64758,0.0
0.79,1.64739,0.0
0.8,1.6472,0.0
0.81,1.64703,0.0
0.82,1.64686,0.0
0.83,1.64669,0.0
0.84,1.64652,0.0
0.85,1.64635,0.0
0.86,1.64618,0.0
0.87,1.64601,0.0
0.88,1.64584,0.0
0.89,1.64567,0.0
0.9,1.6455,0.0
0.91,1.64535,0.0
0.92,1.6452,0.0
0.93,1.64505,0.0
0.94,1.6449,0.0
0.95,1.64475,0.0
0.96,1.6446,0.0
0.97,1.64445,0.0
0.98,1.6443,0.0
0.99,1.64415,0.0
1.0,1.644,0.0
1.01,1.64387,0.0
1.02,1.64374,0.0
1.03,1.64361,0.0
1.04,1.64348,0.0
1.05,1.64335,0.0
1.06,1.64322,0.0
1.07,1.64309,0.0
1.08,1.64296,0.0
1.09,1.64283,0.0
1.1,1.6427,0.0
1.11,1.6426249,0.0
1.12,1.6425499,0.0
1.13,1.6424748,0.0
1.14,1.6423997,0.0
1.15,1.6423247,0.0
1.16,1.6422496,0.0
1.17,1.6421745,0.0
1.18,1.6420995,0.0
1.19,1.6420244,0.0
1.2,1.6419493,0.0
1.21,1.6418743,0.0
1.22,1.6417992,0.0
1.23,1.6417242,0.0
1.24,1.6416491,0.0
1.25,1.641574,0.0
1.26,1.6414,0.0
1.27,1.6414,0.0
1.28,1.6413,0.0
1.29,1.6412,0.0
1.3,1.6411,0.0
1.31,1.641,0.0
1.32,1.641,0.0
1.33,1.6409,0.0
1.34,1.6408,0.0
1.35,1.6407,0.0
1.36,1.6406,0.0
1.37,1.6406,0.0
1.38,1.6405,0.0
1.39,1.6404,0.0
1.4,1.6403,0.0
1.41,1.6402,0.0
1.42,1.6401,0.0
1.43,1.64,0.0
1.44,1.64,0.0
1.45,1.6399,0.0
1.46,1.6398,0.0
1.47,1.6397,0.0
1.48,1.6396,0.0
1.49,1.6395,0.0
1.5,1.6394,0.0
1.51,1.6393,0.0
1.52,1.6392,0.0
1.53,1.6391,0.0
1.54,1.639,0.0
1.55,1.639,0.0
1.56,1.6389,0.0
1.57,1.6388,0.0
1.58,1.6387,0.0
1.59,1.6386,0.0
1.6,1.6385,0.0
1.61,1.6384,0.0
1.62,1.6383,0.0
1.63,1.6382,0.0
1.64,1.6381,0.0
1.65,1.638,0.0
1.66,1.6379,0.0
1.67,1.6378,0.0
1.68,1.6377,0.0
1.69,1.6376,0.0
1.7,1.6375,0.0
1.71,1.6374,0.0
1.72,1.6372,0.0
1.73,1.6371,0.0
1.74,1.637,0.0
1.75,1.6369,0.0
1.76,1.6368,0.0
1.77,1.6367,0.0
1.78,1.6366,0.0
1.79,1.6365,0.0
1.8,1.6364,0.0
1.81,1.6363,0.0
1.82,1.6362,0.0
1.83,1.636,0.0
1.84,1.6359,0.0
1.85,1.6358,0.0
1.86,1.6357,0.0
1.87,1.6356,0.0
1.88,1.6355,0.0
1.89,1.6353,0.0
1.9,1.6352,0.0
1.91,1.6351,0.0
1.92,1.635,0.0
1.93,1.6349,0.0
1.94,1.6348,0.0
1.95,1.6346,0.0
1.96,1.6345,0.0
1.97,1.6344,0.0
1.98,1.6343,0.0
1.99,1.6341,0.0
2.0,1.634,0.0
2.01,1.6339,0.0
2.02,1.6338,0.0
2.03,1.6336,0.0
2.04,1.6335,0.0
2.05,1.6334,0.0
2.06,1.6333,0.0
2.07,1.6331,0.0
2.08,1.633,0.0
2.09,1.6329,0.0
2.1,1.6327,0.0
2.11,1.6326,0.0
2.12,1.6325,0.0
2.13,1.6323,0.0
2.14,1.6322,0.0
2.15,1.6321,0.0
2.16,1.6319,0.0
2.17,1.6318,0.0
2.18,1.6317,0.0
2.19,1.6315,0.0
2.2,1.6314,0.0
2.21,1.6313,0.0
2.22,1.6311,0.0
2.23,1.631,0.0
2.24,1.6308,0.0
2.25,1.6307,0.0
2.26,1.6305,0.0
2.27,1.6304,0.0
2.28,1.6303,0.0
2.29,1.6301,0.0
2.3,1.63,0.0
2.31,1.6298,0.0
2.32,1.6297,0.0
2.33,1.6295,0.0
2.34,1.6294,0.0
2.35,1.6292,0.0
2.36,1.6291,0.0
2.37,1.6289,0.0
2.38,1.6288,0.0
2.39,1.6286,0.0
2.4,1.6285,0.0
2.41,1.6283,0.0
2.42,1.6282,0.0
2.43,1.628,0.0
2.44,1.6279,0.0
2.45,1.6277,0.0
2.46,1.6275,0.0
2.47,1.6274,0.0
2.48,1.6272,0.0
2.49,1.6271,0.0
2.5,1.6269,0.0
2.51,1.6268,0.0
2.52,1.6266,0.0
2.53,1.6264,0.0
2.54,1.6263,0.0
2.55,1.6261,0.0
2.56,1.6259,0.0
2.57,1.6258,0.0
2.58,1.6256,0.0
2.59,1.6254,0.0
2.6,1.6253,0.0
2.61,1.6251,0.0
2.62,1.6249,0.0
2.63,1.6248,0.0
2.64,1.6246,0.0
2.65,1.6244,0.0
2.66,1.6243,0.0
2.67,1.6241,0.0
2.68,1.6239,0.0
2.69,1.6237,0.0
2.7,1.6236,0.0
2.71,1.6234,0.0
2.72,1.6232,0.0
2.73,1.623,0.0
2.74,1.6229,0.0
2.75,1.6227,0.0
2.76,1.6225,0.0
2.77,1.6223,0.0
2.78,1.6221,0.0
2.79,1.622,0.0
2.8,1.6218,0.0
2.81,1.6216,0.0
2.82,1.6214,0.0
2.83,1.6212,0.0
2.84,1.621,0.0
2.85,1.6209,0.0
2.86,1.6207,0.0
2.87,1.6205,0.0
2.88,1.6203,0.0
2.89,1.6201,0.0
2.9,1.6199,0.0
2.91,1.6197,0.0
2.92,1.6195,0.0
2.93,1.6193,0.0
2.94,1.6191,0.0
2.95,1.619,0.0
2.96,1.6188,0.0
2.97,1.6186,0.0
2.98,1.6184,0.0
2.99,1.6182,0.0
3.0,1.618,0.0
3.01,1.6178,0.0
3.02,1.6176,0.0
3.03,1.6174,0.0
3.04,1.6172,0.0
3.05,1.617,0.0
3.06,1.6168,0.0
3.07,1.6166,0.0
3.08,1.6164,0.0
3.09,1.6162,1.2223321e-07
3.1,1.6159,1.7650068e-07
3.11,1.6157,1.688209e-07
3.12,1.6155,1.4549151e-07
3.13,1.6153,1.2566563e-07
3.14,1.6151,1.4002473e-07
3.15,1.6149,2.1469689e-07
3.16,1.6147,2.2937152e-07
3.17,1.6145,2.0832043e-07
3.18,1.6143,1.5729439e-07
3.19,1.6141,1.7332335e-07
3.2,1.6138,2.1051044e-07
3.21,1.6136,2.7497077e-07
3.22,1.6134,2.8341088e-07
3.23,1.6132,2.5372642e-07
3.24,1.613,2.4363878e-07
3.25,1.6128,2.6170271e-07
3.26,1.6125,3.2187933e-07
3.27,1.6123,3.9126748e-07
3.28,1.6121,4.0358279e-07
3.29,1.6119,3.7230681e-07
3.3,1.6117,3.8429922e-07
3.31,1.6114,4.3637682e-07
3.32,1.6112,5.2370726e-07
3.33,1.611,5.7431344e-07
3.34,1.6108,6.0768498e-07
3.35,1.6105,5.9670912e-07
3.36,1.6103,6.1853376e-07
3.37,1.6101,7.110933e-07
3.38,1.6098,8.4538305e-07
3.39,1.6096,9.2034675e-07
3.4,1.6094,9.7908129e-07
3.41,1.6091,1.0590846e-06
3.42,1.6089,1.1542247e-06
3.43,1.6087,1.2471598e-06
3.44,1.6084,1.4025941e-06
3.45,1.6082,1.5836712e-06
3.46,1.608,1.7361106e-06
3.47,1.6077,1.9159198e-06
3.48,1.6075,2.161577e-06
3.49,1.6073,2.4819439e-06
3.5,1.607,2.9163501e-06
3.51,1.6068,3.3972044e-06
3.52,1.6065,3.8887412e-06
3.53,1.6063,4.4350167e-06
3.54,1.606,5.070102e-06
3.55,1.6058,5.8114146e-06
3.56,1.6056,6.6809909e-06
3.57,1.6053,7.7045071e-06
3.58,1.6051,8.8569012e-06
3.59,1.6048,1.0129809e-05
3.6,1.6046,1.1540318e-05
3.61,1.6043,1.3110314e-05
3.62,1.6041,1.4805611e-05
3.63,1.6038,1.6378212e-05
3.64,1.6036,1.7302621e-05
3.65,1.6033,1.7443227e-05
3.66,1.603,1.715671e-05
3.67,1.6028,1.6911475e-05
3.68,1.6025,1.6936819e-05
3.69,1.6023,1.7187329e-05
3.7,1.602,1.7429251e-05
3.71,1.6018,1.7485905e-05
3.72,1.6015,1.7519632e-05
3.73,1.6012,1.7791981e-05
3.74,1.601,1.8507093e-05
3.75,1.6007,1.9771716e-05
3.76,1.6004,2.1413756e-05
3.77,1.6002,2.3426691e-05
3.78,1.5999,2.5972894e-05
3.79,1.5996,2.8674047e-05
3.8,1.5994,3.0977954e-05
3.81,1.5991,3.278831e-05
3.82,1.5988,3.3616035e-05
3.83,1.5986,3.3016232e-05
3.84,1.5983,3.1316035e-05
3.85,1.598,2.9313766e-05
3.86,1.5977,2.744295e-05
3.87,1.5975,2.518467e-05
3.88,1.5972,2.2184314e-05
3.89,1.5969,1.9169871e-05
3.9,1.5966,1.6482004e-05
3.91,1.5964,1.3885383e-05
3.92,1.5961,1.1418699e-05
3.93,1.5958,9.3574779e-06
3.94,1.5955,7.8414553e-06
3.95,1.5952,6.7817359e-06
3.96,1.5949,6.0809869e-06
3.97,1.5947,5.6572263e-06
3.98,1.5944,5.4472945e-06
3.99,1.5941,5.3557525e-06
4.0,1.5938,5.3517684e-06
4.01,1.5935,5.364048e-06
4.02,1.5932,5.3738701e-06
4.03,1.5929,5.3947212e-06
4.04,1.5926,5.4742705e-06
4.05,1.5923,5.6395357e-06
4.06,1.592,5.894014e-06
4.07,1.5917,6.2124228e-06
4.08,1.5915,6.5586329e-06
4.09,1.5912,6.9184432e-06
4.1,1.5909,7.3139431e-06
4.11,1.5906,7.7768161e-06
4.12,1.5903,8.3436338e-06
4.13,1.59,9.0355602e-06
4.14,1.5896,9.8310472e-06
4.15,1.5893,1.0689528e-05
4.16,1.589,1.1542117e-05
4.17,1.5887,1.2308225e-05
4.18,1.5884,1.2938965e-05
4.19,1.5881,1.3423956e-05
4.2,1.5878,1.3814729e-05
4.21,1.5875,1.418257e-05
4.22,1.5872,1.461689e-05
4.23,1.5869,1.5121219e-05
4.24,1.5866,1.5632655e-05
4.25,1.5862,1.6092291e-05
4.26,1.5859,1.6506558e-05
4.27,1.5856,1.6896028e-05
4.28,1.5853,1.7211091e-05
4.29,1.585,1.7469823e-05
4.3,1.5847,1.7748025e-05
4.31,1.5843,1.8105202e-05
4.32,1.584,1.8563622e-05
4.33,1.5837,1.9126553e-05
4.34,1.5834,1.975466e-05
4.35,1.583,2.0381412e-05
4.36,1.5827,2.0993206e-05
4.37,1.5824,2.1597701e-05
4.38,1.582,2.2221991e-05
4.39,1.5817,2.2883637e-05
4.4,1.5814,2.3604195e-05
4.41,1.581,2.4365313e-05
4.42,1.5807,2.5122717e-05
4.43,1.5804,2.5825042e-05
4.44,1.58,2.642769e-05
4.45,1.5797,2.7010408e-05
4.46,1.5794,2.7680369e-05
4.47,1.579,2.8445541e-05
4.48,1.5787,2.9273217e-05
4.49,1.5783,3.0134159e-05
4.5,1.578,3.1000793e-05
4.51,1.5777,3.1909848e-05
4.52,1.5773,3.289113e-05
4.53,1.577,3.3962188e-05
4.54,1.5766,3.5095351e-05
4.55,1.5763,3.6223651e-05
4.56,1.5759,3.7312468e-05
4.57,1.5756,3.8359763e-05
4.58,1.5752,3.9341412e-05
4.59,1.5749,4.0235455e-05
4.6,1.5745,4.1064369e-05
4.61,1.5741,4.1819837e-05
4.62,1.5738,4.2538236e-05
4.63,1.5734,4.3197503e-05
4.64,1.5731,4.377326e-05
4.65,1.5727,4.4288949e-05
4.66,1.5723,4.47379e-05
4.67,1.572,4.5211772e-05
4.68,1.5716,4.5820818e-05
4.69,1.5712,4.6579602e-05
4.7,1.5709,4.7382063e-05
4.71,1.5705,4.810003e-05
4.72,1.5701,4.8705999e-05
4.73,1.5698,4.9211682e-05
4.74,1.5694,4.9669838e-05
4.75,1.569,5.0202779e-05
4.76,1.5686,5.0889347e-05
4.77,1.5683,5.1703548e-05
4.78,1.5679,5.2615734e-05
4.79,1.5675,5.3645816e-05
4.8,1.5671,5.4738314e-05
4.81,1.5667,5.5964585e-05
4.82,1.5663,5.7452644e-05
4.83,1.566,5.930773e-05
4.84,1.5656,6.1756751e-05
4.85,1.5652,6.5003594e-05
4.86,1.5648,6.9064876e-05
4.87,1.5644,7.3825123e-05
4.88,1.564,7.8985194e-05
4.89,1.5636,8.4323712e-05
4.9,1.5632,8.9841429e-05
4.91,1.5628,9.5269307e-05
4.92,1.5624,9.9694516e-05
4.93,1.562,0.00010272365
4.94,1.5616,0.00010534182
4.95,1.5612,0.000108411
4.96,1.5608,0.00011215556
4.97,1.5604,0.00011659634
4.98,1.56,0.00012156226
4.99,1.5596,0.00012729185
5.0,1.5592,0.00013400999
5.01,1.5588,0.00014237872
5.02,1.5584,0.00015253423
5.03,1.558,0.0001650138
5.04,1.5575,0.00018073326
5.05,1.5571,0.00020061184
5.06,1.5567,0.00022531744
5.07,1.5563,0.000255
5.08,1.5559,0.0003
5.09,1.5555,0.0004
5.1,1.555,0.00055
5.11,1.5546,0.00075
5.12,1.5542,0.001
5.13,1.5537,0.00125
5.14,1.5533,0.00145
5.15,1.5529,0.00161
5.16,1.5525,0.001703758
5.17,1.552,0.001756198
5.18,1.5516,0.0017860733
5.19,1.5511,0.0018199218
5.2,1.5507,0.001839416
5.21,1.5503,0.0018533492
5.22,1.5498,0.0018741403
5.23,1.5494,0.0018822125
5.24,1.5489,0.0018992412
5.25,1.5485,0.0019246727
5.26,1.548,0.0019656345
5.27,1.5476,0.0019834956
5.28,1.5471,0.0020091154
5.29,1.5467,0.0020143069
5.3,1.5462,0.0020308277
5.31,1.5458,0.0020116984
5.32,1.5453,0.001995139
5.33,1.5449,0.0019827727
5.34,1.5444,0.0019801506
5.35,1.5439,0.0019732074
5.36,1.5435,0.0019759838
5.37,1.543,0.0019882176
5.38,1.5425,0.0020134875
5.39,1.5421,0.0020605171
5.4,1.5416,0.0020858366
5.41,1.5411,0.0021574499
5.42,1.5407,0.0021281859
5.43,1.5402,0.0021384265
5.44,1.5397,0.0021457878
5.45,1.5392,0.0021406731
5.46,1.5387,0.0021785682
5.47,1.5383,0.0021791237
5.48,1.5378,0.0022836588
5.49,1.5373,0.0023563746
5.5,1.5368,0.0024313155
5.51,1.5363,0.0025363233
5.52,1.5358,0.0026285046
5.53,1.5353,0.0026867735
5.54,1.5348,0.0027648634
5.55,1.5343,0.0028700262
5.56,1.5338,0.002969953
5.57,1.5333,0.0029723829
5.58,1.5328,0.0029416428
5.59,1.5323,0.0030060151
5.6,1.5318,0.0030840606
5.61,1.5313,0.003048128
5.62,1.5308,0.002943581
5.63,1.5303,0.0028912057
5.64,1.5298,0.0029057751
5.65,1.5293,0.0029605119
5.66,1.5288,0.0029512236
5.67,1.5282,0.0028523519
5.68,1.5277,0.0027888177
5.69,1.5272,0.0028481106
5.7,1.5267,0.0029116798
5.71,1.5261,0.0030173138
5.72,1.5256,0.0030219124
5.73,1.5251,0.0030059162
5.74,1.5245,0.0031276524
5.75,1.524,0.0032464921
5.76,1.5235,0.0033376165
5.77,1.5229,0.0034090473
5.78,1.5224,0.0033382379
5.79,1.5219,0.0032766423
5.8,1.5213,0.0032383378
5.81,1.5208,0.0032366617
5.82,1.5202,0.0032838811
5.83,1.5197,0.0032877203
5.84,1.5191,0.0032503866
5.85,1.5186,0.0031952279
5.86,1.518,0.0030878177
5.87,1.5175,0.0029312491
5.88,1.5169,0.0027641114
5.89,1.5163,0.0026760788
5.9,1.5158,0.0026405493
5.91,1.5152,0.0025405862
5.92,1.5146,0.0023220009
5.93,1.5141,0.0021907451
5.94,1.5135,0.0020799057
5.95,1.5129,0.0019698847
5.96,1.5123,0.0018834252
5.97,1.5118,0.0018134422
5.98,1.5112,0.0017537752
5.99,1.5106,0.0017066687
6.0,1.51,0.0016663221
6.01,1.5094,0.0016378002
6.02,1.5088,0.0016108842
6.03,1.5082,0.0015898989
6.04,1.5076,0.0015702521
6.05,1.507,0.0015532209
6.06,1.5064,0.001533852
6.07,1.5058,0.0015159996
6.08,1.5052,0.0014970247
6.09,1.5046,0.0014809244
6.1,1.504,0.0014667271
6.11,1.5034,0.001452797
6.12,1.5028,0.001437391
6.13,1.5022,0.001423259
6.14,1.5016,0.0014117944
6.15,1.5009,0.0014019594
6.16,1.5003,0.0013912896
6.17,1.4997,0.0013819312
6.18,1.4991,0.0013750937
6.19,1.4984,0.001369816
6.2,1.4978,0.0013653344
6.21,1.4972,0.0013622037
6.22,1.4965,0.0013575737
6.23,1.4959,0.0013561332
6.24,1.4952,0.0013542681
6.25,1.4946,0.0013511499
6.26,1.494,0.0013493636
6.27,1.4933,0.0013502865
6.28,1.4927,0.0013514406
6.29,1.492,0.0013475545
6.3,1.4913,0.0013456154
6.31,1.4907,0.0013475947
6.32,1.49,0.0013533372
6.33,1.4894,0.0013617581
6.34,1.4887,0.001374326
6.35,1.488,0.0013887791
6.36,1.4873,0.0014008842
6.37,1.4867,0.0014197795
6.38,1.486,0.001440344
6.39,1.4853,0.0014597527
6.4,1.4846,0.0014780667
6.41,1.4839,0.0014947566
6.42,1.4832,0.0015102121
6.43,1.4825,0.001525216
6.44,1.4819,0.0015407453
6.45,1.4812,0.001555757
6.46,1.4805,0.0015693919
6.47,1.4798,0.0015809785
6.48,1.479,0.0015917924
6.49,1.4783,0.0016038732
6.5,1.4776,0.0016138741
6.51,1.4769,0.0016178047
6.52,1.4762,0.0016200684
6.53,1.4755,0.0016200879
6.54,1.4747,0.0016185385
6.55,1.474,0.0016178847
6.56,1.4733,0.0016121211
6.57,1.4726,0.0016042598
6.58,1.4718,0.0015945755
6.59,1.4711,0.0015878609
6.6,1.4703,0.0015855975
6.61,1.4696,0.0015840135
6.62,1.4688,0.0015858155
6.63,1.4681,0.0015915612
6.64,1.4673,0.0015964344
6.65,1.4666,0.001605897
6.66,1.4658,0.001617476
6.67,1.4651,0.001632246
6.68,1.4643,0.0016496759
6.69,1.4635,0.0016667274
6.7,1.4627,0.0016860616
6.71,1.462,0.0017073359
6.72,1.4612,0.0017306462
6.73,1.4604,0.0017527853
6.74,1.4596,0.0017734706
6.75,1.4588,0.0018000635
6.76,1.458,0.0018265695
6.77,1.4572,0.0018376244
6.78,1.4564,0.0018473946
6.79,1.4556,0.0018559551
6.8,1.4548,0.001863152
6.81,1.454,0.0018585995
6.82,1.4532,0.0018433175
6.83,1.4524,0.0018090418
6.84,1.4516,0.0017977142
6.85,1.4507,0.0017821513
6.86,1.4499,0.0017787083
6.87,1.4491,0.001794549
6.88,1.4482,0.001816482
6.89,1.4474,0.0018461551
6.9,1.4466,0.0018861892
6.91,1.4457,0.0019298435
6.92,1.4449,0.0020093226
6.93,1.444,0.002095
6.94,1.4431,0.00218
6.95,1.4423,0.00227
6.96,1.4414,0.00236
6.97,1.4405,0.00245
6.98,1.4397,0.00254
6.99,1.4388,0.00263
7.0,1.4379,0.00268
7.01,1.437,0.00271
7.02,1.4361,0.00273
7.03,1.4352,0.0027446069
7.04,1.4343,0.0027537007
7.05,1.4334,0.0027628991
7.06,1.4325,0.0027722049
7.07,1.4316,0.0027816564
7.08,1.4307,0.0027910578
7.09,1.4298,0.0028005731
7.1,1.4289,0.002810233
7.11,1.428,0.0028199494
7.12,1.427,0.0028297117
7.13,1.4261,0.0028395259
7.14,1.4251,0.0028494332
7.15,1.4242,0.0028594944
7.16,1.4233,0.0028695918
7.17,1.4223,0.0028797784
7.18,1.4213,0.0028900307
7.19,1.4204,0.0029004839
7.2,1.4194,0.0029109377
7.21,1.4184,0.0029214932
7.22,1.4175,0.0029321381
7.23,1.4165,0.0029427791
7.24,1.4155,0.002953683
7.25,1.4145,0.002964606
7.26,1.4135,0.002975566
7.27,1.4125,0.0029867506
7.28,1.4115,0.002997906
7.29,1.4105,0.0030092399
7.3,1.4095,0.0030205372
7.31,1.4085,0.003032124
7.32,1.4075,0.0030437861
7.33,1.4064,0.0030553605
7.34,1.4054,0.0030672131
7.35,1.4044,0.0030791942
7.36,1.4033,0.0030910406
7.37,1.4023,0.0031032771
7.38,1.4012,0.0031154652
7.39,1.4001,0.0031278541
7.4,1.3991,0.0031403116
7.41,1.398,0.003152812
7.42,1.3969,0.0031654774
7.43,1.3959,0.0031783077
7.44,1.3948,0.0031911927
7.45,1.3937,0.0032041642
7.46,1.3926,0.0032173978
7.47,1.3915,0.0032306021
7.48,1.3904,0.0032440172
7.49,1.3893,0.0032575994
7.5,1.3881,0.0032711367
7.51,1.387,0.0032849556
7.52,1.3859,0.0032987856
7.53,1.3847,0.0033127889
7.54,1.3836,0.0033269301
7.55,1.3824,0.003341223
7.56,1.3813,0.0033555927
7.57,1.3801,0.0033701657
7.58,1.379,0.0033848683
7.59,1.3778,0.0033996198
7.6,1.3766,0.0034145889
7.61,1.3754,0.0034296273
7.62,1.3742,0.0034449635
7.63,1.373,0.0034603433
7.64,1.3718,0.0034759153
7.65,1.3706,0.0034915881
7.66,1.3694,0.00350745
7.67,1.3682,0.0035234382
7.68,1.3669,0.0035395909
7.69,1.3657,0.0035558843
7.7,1.3645,0.0035723691
7.71,1.3632,0.0035890253
7.72,1.362,0.0036057956
7.73,1.3607,0.0036226332
7.74,1.3594,0.0036398775
7.75,1.3581,0.0036571853
7.76,1.3569,0.0036744899
7.77,1.3556,0.0036922346
7.78,1.3543,0.0037100976
7.79,1.3529,0.0037279996
7.8,1.3516,0.0037462389
7.81,1.3503,0.0037645829
7.82,1.349,0.0037831026
7.83,1.3476,0.0038017873
7.84,1.3463,0.0038208051
7.85,1.3449,0.00384
7.86,1.3436,0.0038592006
7.87,1.3422,0.0038787439
7.88,1.3408,0.0038984581
7.89,1.3395,0.0039183054
7.9,1.3381,0.0039384251
7.91,1.3367,0.0039587617
7.92,1.3352,0.0039792842
7.93,1.3338,0.0040000993
7.94,1.3324,0.0040210238
7.95,1.331,0.0040422852
7.96,1.3295,0.0040636568
7.97,1.3281,0.0040853355
7.98,1.3266,0.0041072733
7.99,1.3251,0.00412934
8.0,1.3237,0.0041516065
8.01,1.3222,0.0041743004
8.02,1.3207,0.0041972057
8.03,1.3192,0.0042202387
8.04,1.3177,0.004243448
8.05,1.3161,0.0042671363
8.06,1.3146,0.0042910428
8.07,1.3131,0.0043151121
8.08,1.3115,0.0043395452
8.09,1.3099,0.0043641581
8.1,1.3084,0.0043890718
8.11,1.3068,0.0044143178
8.12,1.3052,0.004439732
8.13,1.3036,0.004465553
8.14,1.302,0.0044916859
8.15,1.3004,0.0045178635
8.16,1.2987,0.004544676
8.17,1.2971,0.0045717953
8.18,1.2954,0.0045989982
8.19,1.2938,0.0046266004
8.2,1.2921,0.0046545518
8.21,1.2904,0.0046826289
8.22,1.2887,0.0047113297
8.23,1.287,0.0047400535
8.24,1.2853,0.0047695848
8.25,1.2835,0.0047991333
8.26,1.2818,0.0048290393
8.27,1.28,0.0048592655
8.28,1.2783,0.0048900769
8.29,1.2765,0.0049209949
8.3,1.2747,0.0049523307
8.31,1.2729,0.0049842387
8.32,1.2711,0.0050162706
8.33,1.2692,0.0050490642
8.34,1.2674,0.0050819284
8.35,1.2655,0.0051154692
8.36,1.2637,0.0051491471
8.37,1.2618,0.0051833368
8.38,1.2599,0.0052180524
8.39,1.258,0.0052529238
8.4,1.2561,0.005288481
8.41,1.2541,0.0053246091
8.42,1.2522,0.0053610447
8.43,1.2502,0.0053979193
8.44,1.2482,0.005435293
8.45,1.2462,0.0054731134
8.46,1.2442,0.0055115443
8.47,1.2422,0.00555021
8.48,1.2402,0.0055894348
8.49,1.2381,0.0056292879
8.5,1.2361,0.0056697779
8.51,1.234,0.0057108961
8.52,1.2319,0.0057522012
8.53,1.2298,0.0057943402
8.54,1.2276,0.005836858
8.55,1.2255,0.0058800152
8.56,1.2233,0.0059238893
8.57,1.2211,0.0059680027
8.58,1.2189,0.0060130465
8.59,1.2167,0.0060583946
8.6,1.2145,0.0061045586
8.61,1.2122,0.0061514222
8.62,1.2099,0.0061990502
8.63,1.2077,0.0062473429
8.64,1.2054,0.006296173
8.65,1.203,0.0063457548
8.66,1.2007,0.0063959573
8.67,1.1983,0.0064469768
8.68,1.1959,0.006498338
8.69,1.1935,0.0065509439
8.7,1.1911,0.0066042464
8.71,1.1887,0.0066582223
8.72,1.1862,0.00671304
8.73,1.1837,0.0067687984
8.74,1.1812,0.0068249956
8.75,1.1787,0.0068823796
8.76,1.1761,0.0069406055
8.77,1.1736,0.0069998626
8.78,1.171,0.0070596976
8.79,1.1683,0.0071206216
8.8,1.1657,0.0071822808
8.81,1.163,0.0072448807
8.82,1.1603,0.0073090187
8.83,1.1576,0.0073736724
8.84,1.1549,0.0074395034
8.85,1.1521,0.0075058526
8.86,1.1494,0.0075741541
8.87,1.1465,0.0076432272
8.88,1.1437,0.0077130999
8.89,1.1408,0.0077842532
8.9,1.1379,0.0078568781
8.91,1.135,0.007930329
8.92,1.1321,0.0080052396
8.93,1.1291,0.00808113
8.94,1.1261,0.0081587273
8.95,1.1231,0.0082373323
8.96,1.12,0.0083172697
8.97,1.1169,0.0083989972
8.98,1.1138,0.0084817522
8.99,1.1106,0.0085662033
9.0,1.1074,0.008651878
9.01,1.1042,0.0087392441
9.02,1.101,0.0088281365
9.03,1.0977,0.0089184898
9.04,1.0943,0.0090105091
9.05,1.091,0.009103916
9.06,1.0876,0.0091995283
9.07,1.0842,0.0092969649
9.08,1.0807,0.0093957487
9.09,1.0772,0.0094969721
9.1,1.0737,0.0095995762
9.11,1.0701,0.0097042912
9.12,1.0665,0.0098112557
9.13,1.0628,0.009920412
9.14,1.0591,0.010030961
9.15,1.0554,0.010144755
9.16,1.0516,0.010260072
9.17,1.0478,0.010377879
9.18,1.0439,0.010498245
9.19,1.04,0.01062027
9.2,1.036,0.010745857
9.21,1.032,0.010873321
9.22,1.028,0.01100367
9.23,1.0239,0.011137002
9.24,1.0197,0.011273391
9.25,1.0155,0.011411708
9.26,1.0113,0.011553192
9.27,1.0069,0.011699336
9.28,1.0026,0.011847162
9.29,0.99816,0.011998677
9.3,0.99368,0.01215432
9.31,0.98915,0.012312107
9.32,0.98455,0.012473521
9.33,0.9799,0.012640114
9.34,0.97518,0.012809977
9.35,0.9704,0.012985041
9.36,0.96556,0.013163547
9.37,0.96064,0.013344971
9.38,0.95566,0.013532014
9.39,0.95061,0.013723496
9.4,0.94549,0.013920552
9.41,0.9403,0.014123047
9.42,0.93503,0.014328886
9.43,0.92968,0.014540822
9.44,0.92425,0.014758898
9.45,0.91874,0.014982767
9.46,0.91315,0.015212879
9.47,0.90747,0.015448027
9.48,0.9017,0.015690803
9.49,0.89584,0.015940663
9.5,0.88989,0.01619774
9.51,0.88384,0.016463168
9.52,0.8777,0.016734869
9.53,0.87145,0.017014776
9.54,0.86509,0.017303491
9.55,0.85863,0.017600597
9.56,0.85205,0.017909028
9.57,0.84536,0.018224708
9.58,0.83855,0.01855414
9.59,0.83162,0.018892291
9.6,0.82456,0.019242526
9.61,0.81736,0.01960371
9.62,0.81003,0.019977438
9.63,0.80256,0.020365688
9.64,0.79495,0.020766515
9.65,0.78718,0.021183769
9.66,0.77925,0.021616674
9.67,0.77116,0.022064111
9.68,0.76289,0.022533365
9.69,0.75445,0.023017893
9.7,0.74582,0.023524581
9.71,0.737,0.024053219
9.72,0.72798,0.024601724
9.73,0.71875,0.025179899
9.74,0.7093,0.025781135
9.75,0.69961,0.02641144
9.76,0.68968,0.027074216
9.77,0.6795,0.027767808
9.78,0.66904,0.028498369
9.79,0.65831,0.029269879
9.8,0.64727,0.030081249
9.81,0.63591,0.030940667
9.82,0.62422,0.031846409
9.83,0.61216,0.032813214
9.84,0.59973,0.03384045
9.85,0.58688,0.034935317
9.86,0.57359,0.036109635
9.87,0.55984,0.037361838
9.88,0.54557,0.03872119
9.89,0.53074,0.040184036
9.9,0.51531,0.04177378
9.91,0.49922,0.043511205
9.92,0.48239,0.045420107
9.93,0.46476,0.047512405
9.94,0.44622,0.049840092
9.95,0.42666,0.052476798
9.96,0.40593,0.055411115
9.97,0.38387,0.05880007
9.98,0.36025,0.062734193
9.99,0.33477,0.067328354
10.0,0.30708,0.072841523
10.01,0.27677,0.079609701
10.02,0.24303,0.088146886
10.03,0.20561,0.099259079
10.04,0.16563,0.11418528
10.05,0.12879,0.13459649
10.06,0.10227,0.18755245
10.07,0.08564,0.22909256
10.081,0.075025,0.26746269
10.091,0.067806,0.3026628
10.101,0.062607,0.33521291
10.111,0.058694,0.36563303
10.121,0.055648,0.39433314
10.132,0.053215,0.42162327
10.142,0.051235,0.44774339
10.152,0.049598,0.4728835
10.163,0.048229,0.49718363
10.173,0.047073,0.52077375
10.183,0.046091,0.54375387
10.194,0.045254,0.566204
10.204,0.044536,0.58818412
10.215,0.043921,0.60976426
10.225,0.043394,0.63099438
10.235,0.042944,0.65190451
10.246,0.042561,0.67255464
10.256,0.042238,0.69296477
10.267,0.041968,0.71316491
10.277,0.041747,0.73319503
10.288,0.041569,0.75306517
10.299,0.041431,0.77280532
10.309,0.04133,0.79244545
10.32,0.041264,0.81198559
10.331,0.04123,0.83145573
10.341,0.041226,0.85087587
10.352,0.04125,0.87025601
10.363,0.041302,0.88960616
10.373,0.041381,0.9089563
10.384,0.041484,0.92830645
10.395,0.041612,0.9476766
10.406,0.041764,0.96707675
10.417,0.04194,0.9865169
10.428,0.042139,1.0060171
10.438,0.042361,1.0256172
10.449,0.042605,1.0452174
10.46,0.042873,1.0649175
10.471,0.043163,1.0848177
10.482,0.043476,1.1047178
10.493,0.043813,1.124818
10.504,0.044173,1.1450181
10.515,0.044557,1.1654183
10.526,0.044965,1.1859185
10.537,0.045398,1.2066186
10.549,0.045857,1.2274188
10.56,0.046342,1.248519
10.571,0.046855,1.2698191
10.582,0.047395,1.2913193
10.593,0.047964,1.3130195
10.604,0.048563,1.3350197
10.616,0.049194,1.3572198
10.627,0.049856,1.37972
10.638,0.050553,1.4025202
10.65,0.051285,1.4256204
10.661,0.052054,1.4491206
10.672,0.052861,1.4729207
10.684,0.053709,1.4970209
10.695,0.054599,1.5215211
10.707,0.055535,1.5464213
10.718,0.056517,1.5717215
10.73,0.057549,1.5975217
10.741,0.058634,1.6237219
10.753,0.059775,1.6504221
10.764,0.060974,1.6777223
10.776,0.062236,1.7054225
10.787,0.063565,1.7338227
10.799,0.064964,1.7627229
10.811,0.066439,1.7922231
10.823,0.067994,1.8225233
10.834,0.069635,1.8534235
10.846,0.071369,1.8850237
10.858,0.073201,1.9175239
10.87,0.075139,1.9507241
10.881,0.077192,1.9849243
10.893,0.079368,2.0199246
10.905,0.081676,2.0560248
10.917,0.084129,2.093125
10.929,0.086738,2.1313252
10.941,0.089516,2.1706255
10.953,0.09248,2.2113257
10.965,0.095644,2.2532259
10.977,0.09903,2.2966261
10.989,0.10266,2.3416264
11.001,0.10655,2.3882266
11.013,0.11074,2.4365268
11.025,0.11525,2.4868271
11.038,0.12012,2.5391273
11.05,0.1254,2.5936276
11.062,0.13112,2.6505278
11.074,0.13734,2.7101281
11.086,0.14413,2.7724283
11.099,0.15156,2.8379286
11.111,0.15972,2.9067288
11.123,0.1687,2.9793291
11.136,0.17864,3.0560293
11.148,0.18968,3.1373296
11.161,0.20199,3.2235299
11.173,0.2158,3.3155301
11.186,0.23136,3.4137304
11.198,0.249,3.5191307
11.211,0.26915,3.6326309
11.223,0.29231,3.7553312
11.236,0.31918,3.8885315
11.249,0.35061,4.0341318
11.261,0.38778,4.193932
11.274,0.43225,4.3706323
11.287,0.48619,4.5673326
11.299,0.55266,4.7881329
11.312,0.63607,5.0381332
11.325,0.74302,5.3242335
11.338,0.88372,5.6551338
11.351,1.0746,6.0420341
11.364,1.3433,6.4990344
11.377,1.7384,7.0404347
11.39,2.349,7.669835
11.403,3.3351,8.3350353
11.416,4.9227,8.7815356
11.429,7.0603,8.326136
11.442,8.6811,6.5298363
11.455,8.9386,4.4644366
11.468,8.4434,3.0130369
11.481,7.801,2.1212372
11.494,7.2112,1.5672376
11.507,6.7095,1.2066379
11.521,6.2885,0.96019824
11.534,5.9338,0.78448857
11.547,5.6319,0.65463891
11.561,5.3722,0.55577927
11.574,5.1463,0.4786196
11.587,4.9479,0.41710994
11.601,4.7721,0.36719031
11.614,4.6152,0.32606065
11.628,4.4741,0.29171103
11.641,4.3464,0.26268137
11.655,4.2302,0.23790175
11.669,4.1239,0.21655213
11.682,4.0262,0.19801248
11.696,3.9361,0.18178287
11.71,3.8527,0.16749325
11.723,3.7752,0.15483362
11.737,3.7029,0.14355401
11.751,3.6353,0.1334444
11.765,3.572,0.1243648
11.779,3.5124,0.1161552
11.792,3.4564,0.10870557
11.806,3.4034,0.10193597
11.82,3.3534,0.095745378
11.834,3.3059,0.090077787
11.848,3.2609,0.084870198
11.862,3.2181,0.080072612
11.876,3.1773,0.075642028
11.891,3.1384,0.071541477
11.905,3.1013,0.067735898
11.919,3.0658,0.064198322
11.933,3.0318,0.060902749
11.947,2.9992,0.057827178
11.962,2.9679,0.054951641
11.976,2.9379,0.052259076
11.99,2.909,0.049734513
12.005,2.8812,0.047363984
12.019,2.8544,0.045134427
12.034,2.8285,0.043035904
12.048,2.8036,0.041056352
12.063,2.7795,0.039189835
12.077,2.7562,0.037426289
12.092,2.7337,0.035758778
12.107,2.7119,0.03418027
12.121,2.6907,0.032685732
12.136,2.6702,0.031269229
12.151,2.6504,0.02992473
12.165,2.6311,0.028649201
12.18,2.6123,0.027438708
12.195,2.5941,0.026287218
12.21,2.5764,0.025192731
12.225,2.5592,0.024152247
12.24,2.5424,0.023162766
12.255,2.5261,0.022220289
12.27,2.5102,0.021322815
12.285,2.4947,0.020468343
12.3,2.4796,0.019653875
12.315,2.4648,0.01887841
12.33,2.4504,0.018138949
12.346,2.4363,0.017434526
12.361,2.4225,0.016763071
12.376,2.4091,0.016122619
12.392,2.396,0.015513207
12.407,2.3831,0.014931762
12.422,2.3705,0.01437732
12.438,2.3582,0.013848919
12.453,2.3461,0.013345483
12.469,2.3343,0.012866089
12.484,2.3227,0.01240866
12.5,2.3113,0.011973273
12.516,2.3002,0.01155789
12.531,2.2893,0.011163471
12.547,2.2785,0.010787095
12.563,2.268,0.010428723
12.579,2.2577,0.010087354
12.594,2.2475,0.0097631492
12.61,2.2375,0.0094544878
12.626,2.2277,0.0091609302
12.642,2.218,0.0088816763
12.658,2.2086,0.0086162262
12.674,2.1992,0.0083638799
12.69,2.19,0.0081240374
12.706,2.181,0.0078961987
12.723,2.1721,0.0076798055
12.739,2.1633,0.0074742747
12.755,2.1547,0.0072790476
12.771,2.1462,0.0070936245
12.788,2.1378,0.0069177478
12.804,2.1295,0.0067507326
12.821,2.1214,0.0065922643
12.837,2.1133,0.006441757
12.853,2.1054,0.0062990536
12.87,2.0976,0.006163598
12.887,2.0898,0.0060350467
12.903,2.0822,0.0059129555
12.92,2.0747,0.0057972127
12.937,2.0672,0.0056872744
12.953,2.0599,0.0055828953
12.97,2.0526,0.0054838656
12.987,2.0454,0.0053897403
13.004,2.0383,0.0053004194
13.021,2.0313,0.005215403
13.038,2.0244,0.0051346911
13.055,2.0175,0.0050578835
13.072,2.0107,0.0049848805
13.089,2.004,0.0049153819
13.106,1.9974,0.0048491878
13.123,1.9908,0.0047860982
13.141,1.9842,0.0047260612
13.158,1.9778,0.0046687808
13.175,1.9714,0.004614105
13.193,1.965,0.0045619826
13.21,1.9587,0.004512216
13.228,1.9525,0.0044646034
13.245,1.9463,0.0044191462
13.263,1.9402,0.0043756435
13.28,1.9341,0.0043338956
13.298,1.9281,0.0042941029
13.316,1.9221,0.0042559152
13.333,1.9162,0.0042192815
13.351,1.9103,0.0041842038
13.369,1.9045,0.0041505312
13.387,1.8986,0.0041182637
13.405,1.8929,0.0040873014
13.423,1.8872,0.0040576442
13.441,1.8815,0.0040290921
13.459,1.8758,0.0040017452
13.477,1.8702,0.0039754035
13.495,1.8646,0.0039501669
13.514,1.859,0.0039259895
13.532,1.8535,0.0039027636
13.55,1.848,0.0038804428
13.569,1.8426,0.0038591821
13.587,1.8371,0.003838672
13.605,1.8317,0.0038190671
13.624,1.8263,0.0038003232
13.643,1.821,0.003782385
13.661,1.8156,0.0037651963
13.68,1.8103,0.0037487694
13.699,1.805,0.0037331484
13.717,1.7998,0.0037182759
13.736,1.7945,0.0037041661
13.755,1.7893,0.0036907622
13.774,1.7841,0.0036779642
13.793,1.7789,0.0036659719
13.812,1.7737,0.0036546855
13.831,1.7685,0.0036440049
13.85,1.7634,0.0036339302
13.87,1.7582,0.003624721
13.889,1.7531,0.0036159582
13.908,1.748,0.0036079013
13.928,1.7429,0.0036005109
13.947,1.7378,0.003593766
13.966,1.7327,0.003587627
13.986,1.7276,0.0035821554
14.006,1.7225,0.0035772903
14.025,1.7175,0.0035729695
14.045,1.7124,0.003569317
14.065,1.7074,0.0035662711
14.085,1.7023,0.0035638316
14.104,1.6972,0.0035619351
14.124,1.6922,0.0035607083
14.144,1.6871,0.0035601881
14.164,1.6821,0.0035601743
14.184,1.6771,0.003560767
14.205,1.672,0.0035619313
14.225,1.6669,0.0035637373
14.245,1.6619,0.0035661498
14.265,1.6568,0.0035691689
14.286,1.6518,0.0035728608
14.306,1.6467,0.0035770931
14.327,1.6416,0.0035819991
14.347,1.6365,0.0035874447
14.368,1.6314,0.0035935646
14.388,1.6263,0.0036002235
14.409,1.6212,0.0036076574
14.43,1.6161,0.0036156984
14.451,1.611,0.0036243465
14.472,1.6058,0.0036336018
14.493,1.6007,0.0036435642
14.514,1.5955,0.0036541338
14.535,1.5903,0.0036654104
14.556,1.5851,0.0036773942
14.577,1.5799,0.0036899851
14.599,1.5746,0.0037033546
14.62,1.5694,0.0037173601
14.641,1.5641,0.0037320726
14.663,1.5588,0.0037475648
14.684,1.5535,0.0037636919
14.706,1.5482,0.0037805993
14.728,1.5428,0.0037983144
14.749,1.5374,0.0038166634
14.771,1.532,0.0038358936
14.793,1.5265,0.0038559317
14.815,1.5211,0.0038766774
14.837,1.5156,0.0038983309
14.859,1.51,0.0039207921
14.881,1.5045,0.0039441609
14.903,1.4989,0.0039683375
14.925,1.4932,0.0039933218
14.948,1.4876,0.0040193908
14.97,1.4819,0.0040462907
14.993,1.4761,0.004074276
15.015,1.4704,0.0041030916
15.038,1.4645,0.0041328932
15.06,1.4587,0.0041637244
15.083,1.4528,0.0041957423
15.106,1.4468,0.0042287685
15.129,1.4408,0.004262803
15.152,1.4348,0.0042980457
15.175,1.4287,0.0043344967
15.198,1.4226,0.0043720559
15.221,1.4164,0.0044109233
15.244,1.4102,0.0044509989
15.267,1.4039,0.0044923826
15.291,1.3975,0.004535157
15.314,1.3911,0.0045792574
15.337,1.3846,0.0046247659
15.361,1.3781,0.0046718661
15.385,1.3715,0.004720375
15.408,1.3648,0.0047705084
15.432,1.3581,0.0048222345
15.456,1.3513,0.0048757694
15.48,1.3444,0.0049309129
15.504,1.3374,0.0049879651
15.528,1.3304,0.005046726
15.552,1.3233,0.0051075955
15.576,1.3161,0.0051703736
15.601,1.3088,0.0052353474
15.625,1.3014,0.005302343
15.649,1.294,0.0053716472
15.674,1.2864,0.005443448
15.699,1.2788,0.0055175581
15.723,1.271,0.0055941883
15.748,1.2631,0.0056736163
15.773,1.2552,0.0057556534
15.798,1.2471,0.0058406996
15.823,1.2389,0.0059287548
15.848,1.2306,0.006019919
15.873,1.2221,0.0061144922
15.898,1.2136,0.0062124744
15.924,1.2048,0.0063141572
15.949,1.196,0.0064195575
15.974,1.187,0.0065289666
16.0,1.1779,0.0066427774
16.026,1.1686,0.0067609976
16.051,1.1592,0.0068837337
16.077,1.1495,0.0070115725
16.103,1.1398,0.0071445206
16.129,1.1298,0.007283078
16.155,1.1196,0.0074274447
16.181,1.1093,0.0075780206
16.207,1.0987,0.0077352056
16.234,1.088,0.007899396
16.26,1.077,0.0080709996
16.287,1.0658,0.0082506092
16.313,1.0543,0.0084386312
16.34,1.0426,0.0086358597
16.367,1.0306,0.0088427979
16.393,1.0183,0.0090601473
16.42,1.0058,0.0092888042
16.447,0.99292,0.0095297704
16.474,0.97974,0.0097838461
16.502,0.96621,0.010052331
16.529,0.95231,0.010336425
16.556,0.93804,0.010637329
16.584,0.92336,0.010958143
16.611,0.90824,0.011298865
16.639,0.89267,0.011662698
16.667,0.87661,0.012052541
16.694,0.86003,0.012471291
16.722,0.84289,0.012924152
16.75,0.82514,0.013414023
16.779,0.80675,0.013947006
16.807,0.78765,0.014530896
16.835,0.76779,0.015173795
16.863,0.7471,0.015885704
16.892,0.72549,0.016680726
16.92,0.70288,0.017574653
16.949,0.67914,0.018589694
16.978,0.65416,0.019751744
17.007,0.62776,0.021097804
17.036,0.59975,0.022674874
17.065,0.56988,0.024548952
17.094,0.53783,0.02681304
17.123,0.50318,0.029605138
17.153,0.46535,0.033143351
17.182,0.42352,0.037789467
17.212,0.37643,0.0442187
17.241,0.3221,0.053866833
17.271,0.25726,0.070450084
17.301,0.17903,0.10595134
17.331,0.11031,0.18041461
17.361,0.079839,0.26224789
17.391,0.066645,0.33119118
17.422,0.059676,0.39052459
17.452,0.05556,0.44343789
17.483,0.053012,0.49182132
17.513,0.051431,0.53687464
17.544,0.050499,0.57934809
17.575,0.050031,0.61981154
17.606,0.049909,0.658645
17.637,0.050053,0.69615847
17.668,0.050408,0.73258195
17.699,0.050936,0.76810543
17.73,0.051606,0.80286893
17.762,0.052396,0.83702255
17.794,0.053289,0.87065617
17.825,0.05427,0.90387969
17.857,0.055331,0.93676334
17.889,0.056464,0.96939699
17.921,0.057662,1.0018006
17.953,0.058921,1.0341043
17.986,0.060241,1.0664081
18.018,0.061618,1.0986118
18.051,0.063055,1.1308156
18.083,0.064553,1.1631193
18.116,0.066114,1.1956231
18.149,0.067743,1.228227
18.182,0.069445,1.2611308
18.215,0.071225,1.2942346
18.248,0.073092,1.3277385
18.282,0.075054,1.3615425
18.315,0.077121,1.3957463
18.349,0.079304,1.4304503
18.382,0.081616,1.4657542
18.416,0.084072,1.5015582
18.45,0.086687,1.5379623
18.484,0.089479,1.5751663
18.519,0.09247,1.6130704
18.553,0.095682,1.6518745
18.587,0.099142,1.6916785
18.622,0.10288,1.7323827
18.657,0.10693,1.7742868
18.692,0.11133,1.817391
18.727,0.11612,1.8618952
18.762,0.12137,1.9077994
18.797,0.12711,1.9554036
18.832,0.13344,2.0047078
18.868,0.14043,2.0560121
18.904,0.14817,2.1095165
18.939,0.15679,2.1653207
18.975,0.16643,2.2239251
19.011,0.17725,2.2854294
19.048,0.18946,2.3503339
19.084,0.20332,2.4190383
19.12,0.21914,2.4919426
19.157,0.23732,2.5696471
19.194,0.25836,2.6528516
19.231,0.28293,2.7423561
19.268,0.31187,2.8391606
19.305,0.34631,2.9443651
19.342,0.38777,3.0594697
19.38,0.43836,3.1859743
19.417,0.50102,3.3260788
19.455,0.57997,3.4820835
19.493,0.68141,3.6565881
19.531,0.81466,3.8524928
19.569,0.994,4.0711974
19.608,1.2415,4.3109022
19.646,1.5905,4.5589069
19.685,2.0857,4.7760117
19.724,2.7634,4.8672164
19.763,3.5744,4.6702212
19.802,4.2891,4.078126
19.841,4.6435,3.2494308
19.881,4.6314,2.4724357
19.92,4.4186,1.8796405
19.96,4.1378,1.4603455
20.0,3.8512,1.1674504
20.04,3.5807,0.9604653
20.08,3.3314,0.81165022
20.121,3.1019,0.70328526
20.161,2.8886,0.62413018
20.202,2.6876,0.56714522
20.243,2.4949,0.52811026
20.284,2.3064,0.5049053
20.325,2.1181,0.49731034
20.367,1.9255,0.5072355
20.408,1.7239,0.53977054
20.45,1.5097,0.60537569
20.492,1.2847,0.72307085
20.534,1.0699,0.917226
20.576,0.91065,1.1894211
20.619,0.83401,1.5055264
20.661,0.83547,1.8412316
20.704,0.91344,2.1954368
20.747,1.0882,2.5748421
20.79,1.4148,2.9745473
