Repository: Einfeld686/MarsDiskSimulation

# Forsterite material data bundle (simulation-ready)

This bundle contains machine-readable material-property data for forsterite (Mg2SiO4) as currently assembled:
- Optical constants n,k: FOR2285 (Jena) dataset for crystalline forsterite, axes a/b/c, temperatures 50–295 K, wavelength 0.08–1000 µm.
- Vapor pressure / HKL parameters:
  - Solid: van Lieshout et al. (2014) Eq. (13) with A,B for crystalline forsterite; HKL mass-flux form Eq. (12).
  - Liquid: Fegley & Schaefer (2012) Eq. (5) for molten forsterite total vapor pressure (bar).

File: data/forsterite_material_data/nk_FOR2285/fors_c_50_nk.csv (part 1 of 2)
wavelength_um,n,k
0.08,1.2095608,0.91175142
0.081,1.2364706,0.91336647
0.082,1.2601208,0.90907031
0.083,1.2834766,0.89965109
0.084,1.2949497,0.88385058
0.085,1.3048543,0.86784959
0.086,1.3090047,0.86078241
0.087,1.3066762,0.86175722
0.088,1.3055446,0.87152701
0.089,1.3056346,0.88902542
0.09,1.3102837,0.90709207
0.091,1.327033,0.92497452
0.092,1.3561295,0.93384338
0.093,1.3944608,0.94271223
0.094,1.4176017,0.9445526
0.095,1.4402352,0.94244914
0.096,1.4586792,0.94296743
0.097,1.4720787,0.94664269
0.098,1.4854781,0.95122441
0.099,1.5101997,0.95663668
0.1,1.5419271,0.95899347
0.101,1.573607,0.95495032
0.102,1.6052083,0.95073044
0.103,1.6368096,0.93898994
0.104,1.6628971,0.92724944
0.105,1.6878759,0.91123281
0.106,1.709432,0.88901365
0.107,1.7250719,0.8667945
0.108,1.7407117,0.84381768
0.109,1.7519841,0.81986741
0.11,1.754617,0.80555454
0.111,1.7572499,0.79613681
0.112,1.7598828,0.78671907
0.113,1.7624037,0.78028696
0.114,1.7648646,0.77808138
0.115,1.7673255,0.77587581
0.116,1.7697864,0.77367024
0.117,1.7808224,0.76994892
0.118,1.7953603,0.760064
0.119,1.8100243,0.75017908
0.12,1.8257848,0.73752559
0.121,1.8415453,0.72275878
0.122,1.8568538,0.70799197
0.123,1.8678838,0.6928755
0.124,1.8789139,0.67745301
0.125,1.8811403,0.66203053
0.126,1.8752648,0.64633309
0.127,1.8691569,0.63061596
0.128,1.8615979,0.63015527
0.129,1.8540388,0.63274089
0.13,1.8470044,0.63909728
0.131,1.8574495,0.64554189
0.132,1.8678945,0.64633154
0.133,1.8793687,0.63871255
0.134,1.8911676,0.62644809
0.135,1.8911837,0.61756746
0.136,1.887303,0.60980595
0.137,1.8821315,0.60640994
0.138,1.8743308,0.61190693
0.139,1.86653,0.62149898
0.14,1.8587293,0.6502715
0.141,1.8726683,0.68845928
0.142,1.8953059,0.71682508
0.143,1.9363466,0.73323769
0.144,1.9810926,0.73553549
0.145,2.0394406,0.73783329
0.146,2.1049337,0.72383577
0.147,2.1575272,0.66646649
0.148,2.1972678,0.59914068
0.149,2.2304074,0.52709024
0.15,2.2396888,0.40832334
0.151,2.2489702,0.26140798
0.152,2.2493389,0.15993038
0.153,2.240446,0.074176614
0.154,2.2315531,0.042088307
0.155,2.2114548,0.01
0.156,2.1893454,0.003
0.157,2.167236,0.001
0.158,2.1507178,0.0003
0.159,2.1372691,0.0001
0.16,2.1238204,4e-05
0.161,2.1103717,2e-05
0.162,2.0969229,1.2e-05
0.163,2.0848602,9e-06
0.164,2.0755299,7e-06
0.165,2.0661997,6e-06
0.166,2.0568694,5.5e-06
0.167,2.0475391,5.2e-06
0.168,2.0382089,4.900004e-06
0.169,2.0291044,4.6781661e-06
0.17,2.0216532,4.5359187e-06
0.171,2.014202,4.4007723e-06
0.172,2.0067508,4.2772632e-06
0.173,1.9992996,4.1643041e-06
0.174,1.9918484,4.0587474e-06
0.175,1.9843973,3.9498162e-06
0.176,1.9777673,3.8522418e-06
0.177,1.9723197,3.7595375e-06
0.178,1.9668721,3.6654336e-06
0.179,1.9614245,3.5760902e-06
0.18,1.9559769,3.4930212e-06
0.181,1.9505293,3.4262193e-06
0.182,1.9450817,3.3534931e-06
0.183,1.9396342,3.2883952e-06
0.184,1.9341866,3.2387843e-06
0.185,1.929039,3.1769899e-06
0.186,1.9248873,3.126018e-06
0.187,1.9207357,3.1014485e-06
0.188,1.916584,3.0764095e-06
0.189,1.9124324,3.0520637e-06
0.19,1.9082807,3.0397182e-06
0.191,1.9041291,3.0222808e-06
0.192,1.8999774,2.9941766e-06
0.193,1.8958258,2.9768491e-06
0.194,1.8916741,2.9536362e-06
0.195,1.8875225,2.923465e-06
0.196,1.8833708,2.8780204e-06
0.197,1.8792192,2.8281163e-06
0.198,1.8750675,2.7719467e-06
0.199,1.8709159,2.696638e-06
0.2,1.8667642,2.6137057e-06
0.201,1.8626126,2.52149e-06
0.202,1.8590004,2.4137476e-06
0.203,1.856304,2.2957869e-06
0.204,1.8536076,2.1745371e-06
0.205,1.8509112,2.0501733e-06
0.206,1.8482148,1.9128652e-06
0.207,1.8455184,1.7870308e-06
0.208,1.842822,1.671759e-06
0.209,1.8401256,1.5519419e-06
0.21,1.8374291,1.4283282e-06
0.211,1.8347327,1.3259327e-06
0.212,1.8320363,1.2178962e-06
0.213,1.8293399,1.1177399e-06
0.214,1.8266435,1.0372371e-06
0.215,1.8239471,9.596041e-07
0.216,1.8212507,8.9228147e-07
0.217,1.8185543,8.2593477e-07
0.218,1.8158579,7.5819913e-07
0.219,1.8131615,7.1239849e-07
0.22,1.8104651,6.6571944e-07
0.221,1.8077687,6.2341779e-07
0.222,1.8050722,5.7279115e-07
0.223,1.8023758,5.3045068e-07
0.224,1.7996794,5.0309255e-07
0.225,1.796983,4.7643668e-07
0.226,1.7942866,4.4599881e-07
0.227,1.7915902,4.2056763e-07
0.228,1.7893389,3.8777782e-07
0.229,1.7877273,3.5440644e-07
0.23,1.7861157,3.2737709e-07
0.231,1.7845041,3.0608884e-07
0.232,1.7828926,2.8545435e-07
0.233,1.781281,2.7220501e-07
0.234,1.7796694,2.6257873e-07
0.235,1.7780579,2.2865731e-07
0.236,1.7764463,2.0020163e-07
0.237,1.7748347,1.8490476e-07
0.238,1.7732231,1.8064278e-07
0.239,1.7716116,1.6687881e-07
0.24,1.77,1.4895221e-07
0.241,1.7686667,1.4298935e-07
0.242,1.7673333,1.3690927e-07
0.243,1.766,1.1816196e-07
0.244,1.7646667,9.8240334e-08
0.245,1.7633333,9.3315463e-08
0.246,1.762,8.6298924e-08
0.247,1.7606667,7.9973321e-08
0.248,1.7593333,6.6150945e-08
0.249,1.758,5.5324243e-08
0.25,1.7566667,5.3625624e-08
0.26,1.7442,0.0
0.27,1.7334074,0.0
0.28,1.7243589,0.0
0.29,1.7160196,0.0
0.3,1.7088,0.0
0.31,1.7027,0.0
0.32,1.6973242,0.0
0.33,1.6925727,0.0
0.34,1.6886018,0.0
0.35,1.6856345,0.0
0.36,1.6826673,0.0
0.37,1.6797,0.0
0.38,1.6773667,0.0
0.39,1.6750333,0.0
0.4,1.6727,0.0
0.41,1.6709689,0.0
0.42,1.6692379,0.0
0.43,1.6675068,0.0
0.44,1.666128,0.0
0.45,1.6650567,0.0
0.46,1.6639853,0.0
0.47,1.662914,0.0
0.48,1.6618427,0.0
0.49,1.6607713,0.0
0.5,1.6597,0.0
0.51,1.6589,0.0
0.52,1.6581,0.0
0.53,1.6573,0.0
0.54,1.6565,0.0
0.55,1.6557,0.0
0.56,1.6550995,0.0
0.57,1.654499,0.0
0.58,1.6538984,0.0
0.59,1.6532979,0.0
0.6,1.6526974,0.0
0.61,1.6520969,0.0
0.62,1.6515943,0.0
0.63,1.6512825,0.0
0.64,1.6509707,0.0
0.65,1.6506589,0.0
0.66,1.6503471,0.0
0.67,1.6500353,0.0
0.68,1.6497236,0.0
0.69,1.6494118,0.0
0.7,1.6491,0.0
0.71,1.64891,0.0
0.72,1.64872,0.0
0.73,1.64853,0.0
0.74,1.64834,0.0
0.75,1.64815,0.0
0.76,1.64796,0.0
0.77,1.64777,0.0
0.78,1.64758,0.0
0.79,1.64739,0.0
0.8,1.6472,0.0
0.81,1.64703,0.0
0.82,1.64686,0.0
0.83,1.64669,0.0
0.84,1.64652,0.0
0.85,1.64635,0.0
0.86,1.64618,0.0
0.87,1.64601,0.0
0.88,1.64584,0.0
0.89,1.64567,0.0
0.9,1.6455,0.0
0.91,1.64535,0.0
0.92,1.6452,0.0
0.93,1.64505,0.0
0.94,1.6449,0.0
0.95,1.64475,0.0
0.96,1.6446,0.0
0.97,1.64445,0.0
0.98,1.6443,0.0
0.99,1.64415,0.0
1.0,1.644,0.0
1.01,1.64387,0.0
1.02,1.64374,0.0
1.03,1.64361,0.0
1.04,1.64348,0.0
1.05,1.64335,0.0
1.06,1.64322,0.0
1.07,1.64309,0.0
1.08,1.64296,0.0
1.09,1.64283,0.0
1.1,1.6427,0.0
1.11,1.6426249,0.0
1.12,1.6425499,0.0
1.13,1.6424748,0.0
1.14,1.6423997,0.0
1.15,1.6423247,0.0
1.16,1.6422496,0.0
1.17,1.6421745,0.0
1.18,1.6420995,0.0
1.19,1.6420244,0.0
1.2,1.6419493,0.0
1.21,1.6418743,0.0
1.22,1.6417992,0.0
1.23,1.6417242,0.0
1.24,1.6416491,0.0
1.25,1.641574,0.0
1.26,1.6414,0.0
1.27,1.6413,0.0
1.28,1.6413,0.0
1.29,1.6412,0.0
1.3,1.6411,0.0
1.31,1.641,0.0
1.32,1.641,0.0
1.33,1.6409,0.0
1.34,1.6408,0.0
1.35,1.6407,0.0
1.36,1.6406,0.0
1.37,1.6405,0.0
1.38,1.6405,0.0
1.39,1.6404,0.0
1.4,1.6403,0.0
1.41,1.6402,0.0
1.42,1.6401,0.0
1.43,1.64,0.0
1.44,1.6399,0.0
1.45,1.6399,0.0
1.46,1.6398,0.0
1.47,1.6397,0.0
1.48,1.6396,0.0
1.49,1.6395,0.0
1.5,1.6394,0.0
1.51,1.6393,0.0
1.52,1.6392,0.0
1.53,1.6391,0.0
1.54,1.639,0.0
1.55,1.6389,0.0
1.56,1.6388,0.0
1.57,1.6387,0.0
1.58,1.6387,0.0
1.59,1.6386,0.0
1.6,1.6385,0.0
1.61,1.6384,0.0
1.62,1.6383,0.0
1.63,1.6382,0.0
1.64,1.6381,0.0
1.65,1.638,0.0
1.66,1.6379,0.0
1.67,1.6378,0.0
1.68,1.6376,0.0
1.69,1.6375,0.0
1.7,1.6374,0.0
1.71,1.6373,0.0
1.72,1.6372,0.0
1.73,1.6371,0.0
1.74,1.637,0.0
1.75,1.6369,0.0
1.76,1.6368,0.0
1.77,1.6367,0.0
1.78,1.6366,0.0
1.79,1.6365,0.0
1.8,1.6364,0.0
1.81,1.6362,0.0
1.82,1.6361,0.0
1.83,1.636,0.0
1.84,1.6359,0.0
1.85,1.6358,0.0
1.86,1.6357,0.0
1.87,1.6356,0.0
1.88,1.6354,0.0
1.89,1.6353,0.0
1.9,1.6352,0.0
1.91,1.6351,0.0
1.92,1.635,0.0
1.93,1.6349,0.0
1.94,1.6347,0.0
1.95,1.6346,0.0
1.96,1.6345,0.0
1.97,1.6344,0.0
1.98,1.6342,0.0
1.99,1.6341,0.0
2.0,1.634,0.0
2.01,1.6339,0.0
2.02,1.6337,0.0
2.03,1.6336,0.0
2.04,1.6335,0.0
2.05,1.6334,0.0
2.06,1.6332,0.0
2.07,1.6331,0.0
2.08,1.633,0.0
2.09,1.6328,0.0
2.1,1.6327,0.0
2.11,1.6326,0.0
2.12,1.6324,0.0
2.13,1.6323,0.0
2.14,1.6322,0.0
2.15,1.632,0.0
2.16,1.6319,0.0
2.17,1.6318,0.0
2.18,1.6316,0.0
2.19,1.6315,0.0
2.2,1.6314,0.0
2.21,1.6312,0.0
2.22,1.6311,0.0
2.23,1.6309,0.0
2.24,1.6308,0.0
2.25,1.6307,0.0
2.26,1.6305,0.0
2.27,1.6304,0.0
2.28,1.6302,0.0
2.29,1.6301,0.0
2.3,1.6299,0.0
2.31,1.6298,0.0
2.32,1.6296,0.0
2.33,1.6295,0.0
2.34,1.6294,0.0
2.35,1.6292,0.0
2.36,1.6291,0.0
2.37,1.6289,0.0
2.38,1.6288,0.0
2.39,1.6286,0.0
2.4,1.6284,0.0
2.41,1.6283,0.0
2.42,1.6281,0.0
2.43,1.628,0.0
2.44,1.6278,0.0
2.45,1.6277,0.0
2.46,1.6275,0.0
2.47,1.6274,0.0
2.48,1.6272,0.0
2.49,1.627,0.0
2.5,1.6269,0.0
2.51,1.6267,0.0
2.52,1.6266,0.0
2.53,1.6264,0.0
2.54,1.6262,0.0
2.55,1.6261,0.0
2.56,1.6259,0.0
2.57,1.6257,0.0
2.58,1.6256,0.0
2.59,1.6254,0.0
2.6,1.6252,0.0
2.61,1.6251,0.0
2.62,1.6249,0.0
2.63,1.6247,0.0
2.64,1.6246,0.0
2.65,1.6244,0.0
2.66,1.6242,0.0
2.67,1.624,0.0
2.68,1.6239,0.0
2.69,1.6237,0.0
2.7,1.6235,0.0
2.71,1.6234,0.0
2.72,1.6232,0.0
2.73,1.623,0.0
2.74,1.6228,0.0
2.75,1.6226,0.0
2.76,1.6225,0.0
2.77,1.6223,0.0
2.78,1.6221,0.0
2.79,1.6219,0.0
2.8,1.6217,0.0
2.81,1.6216,0.0
2.82,1.6214,0.0
2.83,1.6212,0.0
2.84,1.621,0.0
2.85,1.6208,0.0
2.86,1.6206,0.0
2.87,1.6204,0.0
2.88,1.6202,0.0
2.89,1.6201,0.0
2.9,1.6199,0.0
2.91,1.6197,0.0
2.92,1.6195,0.0
2.93,1.6193,0.0
2.94,1.6191,0.0
2.95,1.6189,0.0
2.96,1.6187,0.0
2.97,1.6185,0.0
2.98,1.6183,0.0
2.99,1.6181,0.0
3.0,1.6179,0.0
3.01,1.6177,0.0
3.02,1.6175,0.0
3.03,1.6173,0.0
3.04,1.6171,0.0
3.05,1.6169,0.0
3.06,1.6167,0.0
3.07,1.6165,0.0
3.08,1.6163,0.0
3.09,1.6161,1.2223321e-07
3.1,1.6159,1.7650068e-07
3.11,1.6157,1.688209e-07
3.12,1.6155,1.4549151e-07
3.13,1.6153,1.2566563e-07
3.14,1.6151,1.4002473e-07
3.15,1.6149,2.1469689e-07
3.16,1.6146,2.2937152e-07
3.17,1.6144,2.0832043e-07
3.18,1.6142,1.5729439e-07
3.19,1.614,1.7332335e-07
3.2,1.6138,2.1051044e-07
3.21,1.6136,2.7497077e-07
3.22,1.6134,2.8341088e-07
3.23,1.6131,2.5372642e-07
3.24,1.6129,2.4363878e-07
3.25,1.6127,2.6170271e-07
3.26,1.6125,3.2187933e-07
3.27,1.6123,3.9126748e-07
3.28,1.612,4.0358279e-07
3.29,1.6118,3.7230681e-07
3.3,1.6116,3.8429922e-07
3.31,1.6114,4.3637682e-07
3.32,1.6111,5.2370726e-07
3.33,1.6109,5.7431344e-07
3.34,1.6107,6.0768498e-07
3.35,1.6105,5.9670912e-07
3.36,1.6102,6.1853376e-07
3.37,1.61,7.110933e-07
3.38,1.6098,8.4538305e-07
3.39,1.6095,9.2034675e-07
3.4,1.6093,9.7908129e-07
3.41,1.6091,1.0590846e-06
3.42,1.6088,1.1542247e-06
3.43,1.6086,1.2471598e-06
3.44,1.6084,1.4025941e-06
3.45,1.6081,1.5836712e-06
3.46,1.6079,1.7361106e-06
3.47,1.6077,1.9159198e-06
3.48,1.6074,2.161577e-06
3.49,1.6072,2.4819439e-06
3.5,1.6069,2.9163501e-06
3.51,1.6067,3.3972044e-06
3.52,1.6065,3.8887412e-06
3.53,1.6062,4.4350167e-06
3.54,1.606,5.070102e-06
3.55,1.6057,5.8114146e-06
3.56,1.6055,6.6809909e-06
3.57,1.6052,7.7045071e-06
3.58,1.605,8.8569012e-06
3.59,1.6047,1.0129809e-05
3.6,1.6045,1.1540318e-05
3.61,1.6042,1.3110314e-05
3.62,1.604,1.4805611e-05
3.63,1.6037,1.6378212e-05
3.64,1.6035,1.7302621e-05
3.65,1.6032,1.7443227e-05
3.66,1.603,1.715671e-05
3.67,1.6027,1.6911475e-05
3.68,1.6024,1.6936819e-05
3.69,1.6022,1.7187329e-05
3.7,1.6019,1.7429251e-05
3.71,1.6017,1.7485905e-05
3.72,1.6014,1.7519632e-05
3.73,1.6011,1.7791981e-05
3.74,1.6009,1.8507093e-05
3.75,1.6006,1.9771716e-05
3.76,1.6004,2.1413756e-05
3.77,1.6001,2.3426691e-05
3.78,1.5998,2.5972894e-05
3.79,1.5996,2.8674047e-05
3.8,1.5993,3.0977954e-05
3.81,1.599,3.278831e-05
3.82,1.5987,3.3616035e-05
3.83,1.5985,3.3016232e-05
3.84,1.5982,3.1316035e-05
3.85,1.5979,2.9313766e-05
3.86,1.5977,2.744295e-05
3.87,1.5974,2.518467e-05
3.88,1.5971,2.2184314e-05
3.89,1.5968,1.9169871e-05
3.9,1.5965,1.6482004e-05
3.91,1.5963,1.3885383e-05
3.92,1.596,1.1418699e-05
3.93,1.5957,9.3574779e-06
3.94,1.5954,7.8414553e-06
3.95,1.5951,6.7817359e-06
3.96,1.5948,6.0809869e-06
3.97,1.5946,5.6572263e-06
3.98,1.5943,5.4472945e-06
3.99,1.594,5.3557525e-06
4.0,1.5937,5.3517684e-06
4.01,1.5934,5.364048e-06
4.02,1.5931,5.3738701e-06
4.03,1.5928,5.3947212e-06
4.04,1.5925,5.4742705e-06
4.05,1.5922,5.6395357e-06
4.06,1.5919,5.894014e-06
4.07,1.5916,6.2124228e-06
4.08,1.5914,6.5586329e-06
4.09,1.5911,6.9184432e-06
4.1,1.5908,7.3139431e-06
4.11,1.5905,7.7768161e-06
4.12,1.5902,8.3436338e-06
4.13,1.5898,9.0355602e-06
4.14,1.5895,9.8310472e-06
4.15,1.5892,1.0689528e-05
4.16,1.5889,1.1542117e-05
4.17,1.5886,1.2308225e-05
4.18,1.5883,1.2938965e-05
4.19,1.588,1.3423956e-05
4.2,1.5877,1.3814729e-05
4.21,1.5874,1.418257e-05
4.22,1.5871,1.461689e-05
4.23,1.5868,1.5121219e-05
4.24,1.5864,1.5632655e-05
4.25,1.5861,1.6092291e-05
4.26,1.5858,1.6506558e-05
4.27,1.5855,1.6896028e-05
4.28,1.5852,1.7211091e-05
4.29,1.5849,1.7469823e-05
4.3,1.5845,1.7748025e-05
4.31,1.5842,1.8105202e-05
4.32,1.5839,1.8563622e-05
4.33,1.5836,1.9126553e-05
4.34,1.5832,1.975466e-05
4.35,1.5829,2.0381412e-05
4.36,1.5826,2.0993206e-05
4.37,1.5823,2.1597701e-05
4.38,1.5819,2.2221991e-05
4.39,1.5816,2.2883637e-05
4.4,1.5813,2.3604195e-05
4.41,1.5809,2.4365313e-05
4.42,1.5806,2.5122717e-05
4.43,1.5803,2.5825042e-05
4.44,1.5799,2.642769e-05
4.45,1.5796,2.7010408e-05
4.46,1.5792,2.7680369e-05
4.47,1.5789,2.8445541e-05
4.48,1.5786,2.9273217e-05
4.49,1.5782,3.0134159e-05
4.5,1.5779,3.1000793e-05
4.51,1.5775,3.1909848e-05
4.52,1.5772,3.289113e-05
4.53,1.5768,3.3962188e-05
4.54,1.5765,3.5095351e-05
4.55,1.5761,3.6223651e-05
4.56,1.5758,3.7312468e-05
4.57,1.5754,3.8359763e-05
4.58,1.5751,3.9341412e-05
4.59,1.5747,4.0235455e-05
4.6,1.5744,4.1064369e-05
4.61,1.574,4.1819837e-05
4.62,1.5736,4.2538236e-05
4.63,1.5733,4.3197503e-05
4.64,1.5729,4.377326e-05
4.65,1.5726,4.4288949e-05
4.66,1.5722,4.47379e-05
4.67,1.5718,4.5211772e-05
4.68,1.5715,4.5820818e-05
4.69,1.5711,4.6579602e-05
4.7,1.5707,4.7382063e-05
4.71,1.5704,4.810003e-05
4.72,1.57,4.8705999e-05
4.73,1.5696,4.9211682e-05
4.74,1.5692,4.9669838e-05
4.75,1.5689,5.0202779e-05
4.76,1.5685,5.0889347e-05
4.77,1.5681,5.1703548e-05
4.78,1.5677,5.2615734e-05
4.79,1.5673,5.3645816e-05
4.8,1.567,5.4738314e-05
4.81,1.5666,5.5964585e-05
4.82,1.5662,5.7452644e-05
4.83,1.5658,5.930773e-05
4.84,1.5654,6.1756751e-05
4.85,1.565,6.5003594e-05
4.86,1.5646,6.9064876e-05
4.87,1.5643,7.3825123e-05
4.88,1.5639,7.8985194e-05
4.89,1.5635,8.4323712e-05
4.9,1.5631,8.9841429e-05
4.91,1.5627,9.5269307e-05
4.92,1.5623,9.9694516e-05
4.93,1.5619,0.00010272365
4.94,1.5615,0.00010534182
4.95,1.5611,0.000108411
4.96,1.5607,0.00011215556
4.97,1.5603,0.00011659634
4.98,1.5599,0.00012156226
4.99,1.5594,0.00012729185
5.0,1.559,0.00013400999
5.01,1.5586,0.00014237872
5.02,1.5582,0.00015253423
5.03,1.5578,0.0001650138
5.04,1.5574,0.00018073326
5.05,1.557,0.00020061184
5.06,1.5565,0.00022531744
5.07,1.5561,0.000255
5.08,1.5557,0.0003
5.09,1.5553,0.0004
5.1,1.5549,0.00055
5.11,1.5544,0.00075
5.12,1.554,0.001
5.13,1.5536,0.00125
5.14,1.5531,0.00145
5.15,1.5527,0.00161
5.16,1.5523,0.001703758
5.17,1.5518,0.001756198
5.18,1.5514,0.0017860733
5.19,1.551,0.0018199218
5.2,1.5505,0.001839416
5.21,1.5501,0.0018533492
5.22,1.5496,0.0018741403
5.23,1.5492,0.0018822125
5.24,1.5488,0.0018992412
5.25,1.5483,0.0019246727
5.26,1.5479,0.0019656345
5.27,1.5474,0.0019834956
5.28,1.547,0.0020091154
5.29,1.5465,0.0020143069
5.3,1.5461,0.0020308277
5.31,1.5456,0.0020116984
5.32,1.5451,0.001995139
5.33,1.5447,0.0019827727
5.34,1.5442,0.0019801506
5.35,1.5438,0.0019732074
5.36,1.5433,0.0019759838
5.37,1.5428,0.0019882176
5.38,1.5424,0.0020134875
5.39,1.5419,0.0020605171
5.4,1.5414,0.0020858366
5.41,1.5409,0.0021574499
5.42,1.5405,0.0021281859
5.43,1.54,0.0021384265
5.44,1.5395,0.0021457878
5.45,1.539,0.0021406731
5.46,1.5385,0.0021785682
5.47,1.5381,0.0021791237
5.48,1.5376,0.0022836588
5.49,1.5371,0.0023563746
5.5,1.5366,0.0024313155
5.51,1.5361,0.0025363233
5.52,1.5356,0.0026285046
5.53,1.5351,0.0026867735
5.54,1.5346,0.0027648634
5.55,1.5341,0.0028700262
5.56,1.5336,0.002969953
5.57,1.5331,0.0029723829
5.58,1.5326,0.0029416428
5.59,1.5321,0.0030060151
5.6,1.5316,0.0030840606
5.61,1.5311,0.003048128
5.62,1.5306,0.002943581
5.63,1.5301,0.0028912057
5.64,1.5296,0.0029057751
5.65,1.5291,0.0029605119
5.66,1.5285,0.0029512236
5.67,1.528,0.0028523519
5.68,1.5275,0.0027888177
5.69,1.527,0.0028481106
5.7,1.5264,0.0029116798
5.71,1.5259,0.0030173138
5.72,1.5254,0.0030219124
5.73,1.5249,0.0030059162
5.74,1.5243,0.0031276524
5.75,1.5238,0.0032464921
5.76,1.5233,0.0033376165
5.77,1.5227,0.0034090473
5.78,1.5222,0.0033382379
5.79,1.5216,0.0032766423
5.8,1.5211,0.0032383378
5.81,1.5205,0.0032366617
5.82,1.52,0.0032838811
5.83,1.5194,0.0032877203
5.84,1.5189,0.0032503866
5.85,1.5183,0.0031952279
5.86,1.5178,0.0030878177
5.87,1.5172,0.0029312491
5.88,1.5167,0.0027641114
5.89,1.5161,0.0026760788
5.9,1.5155,0.0026405493
5.91,1.515,0.0025405862
5.92,1.5144,0.0023220009
5.93,1.5138,0.0021907451
5.94,1.5132,0.0020799057
5.95,1.5127,0.0019698847
5.96,1.5121,0.0018834252
5.97,1.5115,0.0018134422
5.98,1.5109,0.0017537752
5.99,1.5103,0.0017066687
6.0,1.5097,0.0016663221
6.01,1.5092,0.0016378002
6.02,1.5086,0.0016108842
6.03,1.508,0.0015898989
6.04,1.5074,0.0015702521
6.05,1.5068,0.0015532209
6.06,1.5062,0.001533852
6.07,1.5056,0.0015159996
6.08,1.505,0.0014970247
6.09,1.5044,0.0014809244
6.1,1.5038,0.0014667271
6.11,1.5031,0.001452797
6.12,1.5025,0.001437391
6.13,1.5019,0.001423259
6.14,1.5013,0.0014117944
6.15,1.5007,0.0014019594
6.16,1.5,0.0013912896
6.17,1.4994,0.0013819312
6.18,1.4988,0.0013750937
6.19,1.4982,0.001369816
6.2,1.4975,0.0013653344
6.21,1.4969,0.0013622037
6.22,1.4963,0.0013575737
6.23,1.4956,0.0013561332
6.24,1.495,0.0013542681
6.25,1.4943,0.0013511499
6.26,1.4937,0.0013493636
6.27,1.493,0.0013502865
6.28,1.4924,0.0013514406
6.29,1.4917,0.0013475545
6.3,1.4911,0.0013456154
6.31,1.4904,0.0013475947
6.32,1.4897,0.0013533372
6.33,1.4891,0.0013617581
6.34,1.4884,0.001374326
6.35,1.4877,0.0013887791
6.36,1.487,0.0014008842
6.37,1.4864,0.0014197795
6.38,1.4857,0.001440344
6.39,1.485,0.0014597527
6.4,1.4843,0.0014780667
6.41,1.4836,0.0014947566
6.42,1.4829,0.0015102121
6.43,1.4822,0.001525216
6.44,1.4815,0.0015407453
6.45,1.4808,0.001555757
6.46,1.4801,0.0015693919
6.47,1.4794,0.0015809785
6.48,1.4787,0.0015917924
6.49,1.478,0.0016038732
6.5,1.4773,0.0016138741
6.51,1.4766,0.0016178047
6.52,1.4759,0.0016200684
6.53,1.4751,0.0016200879
6.54,1.4744,0.0016185385
6.55,1.4737,0.0016178847
6.56,1.473,0.0016121211
6.57,1.4722,0.0016042598
6.58,1.4715,0.0015945755
6.59,1.4708,0.0015878609
6.6,1.47,0.0015855975
6.61,1.4693,0.0015840135
6.62,1.4685,0.0015858155
6.63,1.4678,0.0015915612
6.64,1.467,0.0015964344
6.65,1.4662,0.001605897
6.66,1.4655,0.001617476
6.67,1.4647,0.001632246
6.68,1.4639,0.0016496759
6.69,1.4632,0.0016667274
6.7,1.4624,0.0016860616
6.71,1.4616,0.0017073359
6.72,1.4608,0.0017306462
6.73,1.4601,0.0017527853
6.74,1.4593,0.0017734706
6.75,1.4585,0.0018000635
6.76,1.4577,0.0018265695
6.77,1.4569,0.0018376244
6.78,1.4561,0.0018473946
6.79,1.4553,0.0018559551
6.8,1.4545,0.001863152
6.81,1.4537,0.0018585995
6.82,1.4528,0.0018433175
6.83,1.452,0.0018090418
6.84,1.4512,0.0017977142
6.85,1.4504,0.0017821513
6.86,1.4495,0.0017787083
6.87,1.4487,0.001794549
6.88,1.4479,0.001816482
6.89,1.447,0.0018461551
6.9,1.4462,0.0018861892
6.91,1.4453,0.0019298435
6.92,1.4445,0.0020093226
6.93,1.4436,0.002095
6.94,1.4428,0.00218
6.95,1.4419,0.00227
6.96,1.441,0.00236
6.97,1.4402,0.00245
6.98,1.4393,0.00254
6.99,1.4384,0.00263
7.0,1.4375,0.00268
7.01,1.4366,0.00271
7.02,1.4357,0.00273
7.03,1.4349,0.0027446069
7.04,1.434,0.0027537007
7.05,1.4331,0.0027628991
7.06,1.4321,0.0027722049
7.07,1.4312,0.0027816564
7.08,1.4303,0.0027910578
7.09,1.4294,0.0028005731
7.1,1.4285,0.002810233
7.11,1.4275,0.0028199494
7.12,1.4266,0.0028297117
7.13,1.4257,0.0028395259
7.14,1.4247,0.0028494332
7.15,1.4238,0.0028594944
7.16,1.4228,0.0028695918
7.17,1.4219,0.0028797784
7.18,1.4209,0.0028900307
7.19,1.42,0.0029004839
7.2,1.419,0.0029109377
7.21,1.418,0.0029214932
7.22,1.417,0.0029321381
7.23,1.4161,0.0029427791
7.24,1.4151,0.002953683
7.25,1.4141,0.002964606
7.26,1.4131,0.002975566
7.27,1.4121,0.0029867506
7.28,1.4111,0.002997906
7.29,1.4101,0.0030092399
7.3,1.4091,0.0030205372
7.31,1.408,0.003032124
7.32,1.407,0.0030437861
7.33,1.406,0.0030553605
7.34,1.4049,0.0030672131
7.35,1.4039,0.0030791942
7.36,1.4029,0.0030910406
7.37,1.4018,0.0031032771
7.38,1.4007,0.0031154652
7.39,1.3997,0.0031278541
7.4,1.3986,0.0031403116
7.41,1.3975,0.003152812
7.42,1.3965,0.0031654774
7.43,1.3954,0.0031783077
7.44,1.3943,0.0031911927
7.45,1.3932,0.0032041642
7.46,1.3921,0.0032173978
7.47,1.391,0.0032306021
7.48,1.3899,0.0032440172
7.49,1.3888,0.0032575994
7.5,1.3877,0.0032711367
7.51,1.3865,0.0032849556
7.52,1.3854,0.0032987856
7.53,1.3843,0.0033127889
7.54,1.3831,0.0033269301
7.55,1.382,0.003341223
7.56,1.3808,0.0033555927
7.57,1.3796,0.0033701657
7.58,1.3785,0.0033848683
7.59,1.3773,0.0033996198
7.6,1.3761,0.0034145889
7.61,1.3749,0.0034296273
7.62,1.3737,0.0034449635
7.63,1.3725,0.0034603433
7.64,1.3713,0.0034759153
7.65,1.3701,0.0034915881
7.66,1.3689,0.00350745
7.67,1.3677,0.0035234382
7.68,1.3664,0.0035395909
7.69,1.3652,0.0035558843
7.7,1.3639,0.0035723691
7.71,1.3627,0.0035890253
7.72,1.3614,0.0036057956
7.73,1.3602,0.0036226332
7.74,1.3589,0.0036398775
7.75,1.3576,0.0036571853
7.76,1.3563,0.0036744899
7.77,1.355,0.0036922346
7.78,1.3537,0.0037100976
7.79,1.3524,0.0037279996
7.8,1.3511,0.0037462389
7.81,1.3498,0.0037645829
7.82,1.3484,0.0037831026
7.83,1.3471,0.0038017873
7.84,1.3457,0.0038208051
7.85,1.3444,0.00384
7.86,1.343,0.0038592006
7.87,1.3417,0.0038787439
7.88,1.3403,0.0038984581
7.89,1.3389,0.0039183054
7.9,1.3375,0.0039384251
7.91,1.3361,0.0039587617
7.92,1.3347,0.0039792842
7.93,1.3333,0.0040000993
7.94,1.3318,0.0040210238
7.95,1.3304,0.0040422852
7.96,1.3289,0.0040636568
7.97,1.3275,0.0040853355
7.98,1.326,0.0041072733
7.99,1.3246,0.00412934
8.0,1.3231,0.0041516065
8.01,1.3216,0.0041743004
8.02,1.3201,0.0041972057
8.03,1.3186,0.0042202387
8.04,1.3171,0.004243448
8.05,1.3155,0.0042671363
8.06,1.314,0.0042910428
8.07,1.3125,0.0043151121
8.08,1.3109,0.0043395452
8.09,1.3093,0.0043641581
8.1,1.3078,0.0043890718
8.11,1.3062,0.0044143178
8.12,1.3046,0.004439732
8.13,1.303,0.004465553
8.14,1.3014,0.0044916859
8.15,1.2997,0.0045178635
8.16,1.2981,0.004544676
8.17,1.2964,0.0045717953
8.18,1.2948,0.0045989982
8.19,1.2931,0.0046266004
8.2,1.2914,0.0046545518
8.21,1.2898,0.0046826289
8.22,1.2881,0.0047113297
8.23,1.2863,0.0047400535
8.24,1.2846,0.0047695848
8.25,1.2829,0.0047991333
8.26,1.2811,0.0048290393
8.27,1.2794,0.0048592655
8.28,1.2776,0.0048900769
8.29,1.2758,0.0049209949
8.3,1.274,0.0049523307
8.31,1.2722,0.0049842387
8.32,1.2704,0.0050162706
8.33,1.2686,0.0050490642
8.34,1.2667,0.0050819284
8.35,1.2649,0.0051154692
8.36,1.263,0.0051491471
8.37,1.2611,0.0051833368
8.38,1.2592,0.0052180524
8.39,1.2573,0.0052529238
8.4,1.2554,0.005288481
8.41,1.2534,0.0053246091
8.42,1.2515,0.0053610447
8.43,1.2495,0.0053979193
8.44,1.2475,0.005435293
8.45,1.2455,0.0054731134
8.46,1.2435,0.0055115443
8.47,1.2415,0.00555021
8.48,1.2394,0.0055894348
8.49,1.2374,0.0056292879
8.5,1.2353,0.0056697779
8.51,1.2332,0.0057108961
8.52,1.2311,0.0057522012
8.53,1.229,0.0057943402
8.54,1.2269,0.005836858
8.55,1.2247,0.0058800152
8.56,1.2225,0.0059238893
8.57,1.2204,0.0059680027
8.58,1.2182,0.0060130465
8.59,1.2159,0.0060583946
8.6,1.2137,0.0061045586
8.61,1.2114,0.0061514222
8.62,1.2092,0.0061990502
8.63,1.2069,0.0062473429
8.64,1.2046,0.006296173
8.65,1.2022,0.0063457548
8.66,1.1999,0.0063959573
8.67,1.1975,0.0064469768
8.68,1.1951,0.006498338
8.69,1.1927,0.0065509439
8.7,1.1903,0.0066042464
8.71,1.1879,0.0066582223
8.72,1.1854,0.00671304
8.73,1.1829,0.0067687984
8.74,1.1804,0.0068249956
8.75,1.1779,0.0068823796
8.76,1.1753,0.0069406055
8.77,1.1727,0.0069998626
8.78,1.1701,0.0070596976
8.79,1.1675,0.0071206216
8.8,1.1649,0.0071822808
8.81,1.1622,0.0072448807
8.82,1.1595,0.0073090187
8.83,1.1568,0.0073736724
8.84,1.154,0.0074395034
8.85,1.1513,0.0075058526
8.86,1.1485,0.0075741541
8.87,1.1457,0.0076432272
8.88,1.1428,0.0077130999
8.89,1.14,0.0077842532
8.9,1.1371,0.0078568781
8.91,1.1341,0.007930329
8.92,1.1312,0.0080052396
8.93,1.1282,0.00808113
8.94,1.1252,0.0081587273
8.95,1.1221,0.0082373323
8.96,1.1191,0.0083172697
8.97,1.116,0.0083989972
8.98,1.1129,0.0084817522
8.99,1.1097,0.0085662033
9.0,1.1065,0.008651878
9.01,1.1033,0.0087392441
9.02,1.1,0.0088281365
9.03,1.0967,0.0089184898
9.04,1.0934,0.0090105091
9.05,1.09,0.009103916
9.06,1.0866,0.0091995283
9.07,1.0832,0.0092969649
9.08,1.0797,0.0093957487
9.09,1.0762,0.0094969721
9.1,1.0727,0.0095995762
9.11,1.0691,0.0097042912
9.12,1.0655,0.0098112557
9.13,1.0618,0.009920412
9.14,1.0581,0.010030961
9.15,1.0544,0.010144755
9.16,1.0506,0.010260072
9.17,1.0468,0.010377879
9.18,1.0429,0.010498245
9.19,1.039,0.01062027
9.2,1.035,0.010745857
9.21,1.031,0.010873321
9.22,1.0269,0.01100367
9.23,1.0228,0.011137002
9.24,1.0187,0.011273391
9.25,1.0145,0.011411708
9.26,1.0102,0.011553192
9.27,1.0059,0.011699336
9.28,1.0015,0.011847162
9.29,0.99708,0.011998677
9.3,0.9926,0.01215432
9.31,0.98806,0.012312107
9.32,0.98346,0.012473521
9.33,0.9788,0.012640114
9.34,0.97408,0.012809977
9.35,0.96929,0.012985041
9.36,0.96444,0.013163547
9.37,0.95952,0.013344971
9.38,0.95454,0.013532014
9.39,0.94948,0.013723496
9.4,0.94435,0.013920552
9.41,0.93915,0.014123047
9.42,0.93387,0.014328886
9.43,0.92851,0.014540822
9.44,0.92308,0.014758898
9.45,0.91756,0.014982767
9.46,0.91196,0.015212879
9.47,0.90628,0.015448027
9.48,0.9005,0.015690803
9.49,0.89463,0.015940663
9.5,0.88867,0.01619774
9.51,0.88262,0.016463168
9.52,0.87646,0.016734869
9.53,0.8702,0.017014776
9.54,0.86384,0.017303491
9.55,0.85737,0.017600597
9.56,0.85078,0.017909028
9.57,0.84408,0.018224708
9.58,0.83726,0.01855414
9.59,0.83032,0.018892291
9.6,0.82325,0.019242526
9.61,0.81604,0.01960371
9.62,0.8087,0.019977438
9.63,0.80122,0.020365688
9.64,0.79359,0.020766515
9.65,0.78581,0.021183769
9.66,0.77787,0.021616674
9.67,0.76976,0.022064111
9.68,0.76149,0.022533365
9.69,0.75303,0.023017893
9.7,0.74439,0.023524581
9.71,0.73555,0.024053219
9.72,0.72652,0.024601724
9.73,0.71727,0.025179899
9.74,0.70779,0.025781135
9.75,0.69809,0.02641144
9.76,0.68814,0.027074216
9.77,0.67793,0.027767808
9.78,0.66746,0.028498369
9.79,0.65669,0.029269879
9.8,0.64563,0.030081249
9.81,0.63424,0.030940667
9.82,0.62252,0.031846409
9.83,0.61043,0.032813214
9.84,0.59796,0.03384045
9.85,0.58507,0.034935317
9.86,0.57174,0.036109635
9.87,0.55793,0.037361838
9.88,0.54361,0.03872119
9.89,0.52872,0.040184036
9.9,0.51322,0.04177378
9.91,0.49704,0.043511205
9.92,0.48013,0.045420107
9.93,0.46238,0.047512405
9.94,0.44371,0.049840092
9.95,0.42399,0.052476798
9.96,0.40306,0.055411115
9.97,0.38074,0.05880007
9.98,0.35678,0.062734193
9.99,0.33085,0.067328354
10.0,0.3025,0.072841523
10.01,0.27125,0.079609701
10.02,0.23591,0.088146886
10.03,0.19566,0.099259079
10.04,0.151,0.11418528
10.05,0.10988,0.13459649
10.06,0.08346,0.18217026
10.07,0.068775,0.22660027
10.081,0.059968,0.26635027
10.091,0.054155,0.30222027
10.101,0.050035,0.33514027
10.111,0.046965,0.36575028
10.121,0.044592,0.39456028
10.132,0.042708,0.42191028
10.142,0.041181,0.44805028
10.152,0.039925,0.47320029
10.163,0.038879,0.49749029
10.173,0.038001,0.52107029
10.183,0.037259,0.54402029
10.194,0.036628,0.5664403
10.204,0.036091,0.5883903
10.215,0.035634,0.6099403
10.225,0.035246,0.6311303
10.235,0.034917,0.65200031
10.246,0.03464,0.67261031
10.256,0.03441,0.69298031
10.267,0.034221,0.71314032
10.277,0.034069,0.73313032
10.288,0.033951,0.75296032
10.299,0.033864,0.77266032
10.309,0.033806,0.79225033
10.32,0.033775,0.81175033
10.331,0.033769,0.83117033
10.341,0.033786,0.85054034
10.352,0.033825,0.86988034
10.363,0.033886,0.88919034
10.373,0.033967,0.90849034
10.384,0.034068,0.92779035
10.395,0.034189,0.94711035
10.406,0.034328,0.96646035
10.417,0.034486,0.98585036
10.428,0.034662,1.0053004
10.438,0.034857,1.0248004
10.449,0.035069,1.0444004
10.46,0.035299,1.0641004
10.471,0.035548,1.0838004
10.482,0.035815,1.1037004
10.493,0.036101,1.1238004
10.504,0.036406,1.1439004
10.515,0.036729,1.1642004
10.526,0.037073,1.1846004
10.537,0.037436,1.2053004
10.549,0.037821,1.2261004
10.56,0.038226,1.2471004
10.571,0.038654,1.2683004
10.582,0.039104,1.2897004
10.593,0.039577,1.3113004
10.604,0.040076,1.3332004
10.616,0.040599,1.3554004
10.627,0.041149,1.3778004
10.638,0.041726,1.4005004
10.65,0.042332,1.4236004
10.661,0.042969,1.4469004
10.672,0.043637,1.4706004
10.684,0.044338,1.4946004
10.695,0.045074,1.5190004
10.707,0.045846,1.5438005
10.718,0.046657,1.5691005
10.73,0.047509,1.5947005
10.741,0.048404,1.6208005
10.753,0.049345,1.6474005
10.764,0.050334,1.6745005
10.776,0.051374,1.7021005
10.787,0.052468,1.7303005
10.799,0.053621,1.7591005
10.811,0.054835,1.7885005
10.823,0.056115,1.8185005
10.834,0.057465,1.8493005
10.846,0.058891,1.8808005
10.858,0.060398,1.9130005
10.87,0.061991,1.9461005
10.881,0.063678,1.9800005
10.893,0.065465,2.0148005
10.905,0.06736,2.0506005
10.917,0.069374,2.0875005
10.929,0.071514,2.1254005
10.941,0.073793,2.1645005
10.953,0.076222,2.2049005
10.965,0.078815,2.2465005
10.977,0.081587,2.2896006
10.989,0.084557,2.3342006
11.001,0.087742,2.3804006
11.013,0.091165,2.4284006
11.025,0.094852,2.4782006
11.038,0.09883,2.5300006
11.05,0.10313,2.5841006
11.062,0.1078,2.6405006
11.074,0.11287,2.6994006
11.086,0.1184,2.7612006
11.099,0.12444,2.8260006
11.111,0.13107,2.8941006
11.123,0.13836,2.9659006
11.136,0.14642,3.0418006
11.148,0.15537,3.1221006
11.161,0.16533,3.2073006
11.173,0.17648,3.2982006
11.186,0.18904,3.3952006
11.198,0.20326,3.4992006
11.211,0.21947,3.6112007
11.223,0.23807,3.7322007
11.236,0.25961,3.8637007
11.249,0.28476,4.0072007
11.261,0.31443,4.1648007
11.274,0.34986,4.3391007
11.287,0.39273,4.5332007
11.299,0.44542,4.7512007
11.312,0.51138,4.9986007
11.325,0.59574,5.2824007
11.338,0.70648,5.6122007
11.351,0.85652,6.0011007
11.364,1.0679,6.4670007
11.377,1.3805,7.0341007
11.39,1.8716,7.7303007
11.403,2.6997,8.5661007
11.416,4.1822,9.4171008
11.429,6.6845,9.5871008
11.442,9.2534,7.7576008
11.455,9.8307,4.9803008
11.468,9.1488,3.1097008
11.481,8.3014,2.0707008
11.494,7.5712,1.4745008
11.507,6.9781,1.1070008
11.521,6.4963,0.86534081
11.534,6.0996,0.69763082
11.547,5.7677,0.57618082
11.561,5.4858,0.48513083
11.574,5.243,0.41493084
11.587,5.0315,0.35951084
11.601,4.8453,0.31490085
11.614,4.6799,0.27839086
11.628,4.5318,0.24806087
11.641,4.3984,0.22255088
11.655,4.2773,0.20087088
11.669,4.1669,0.18226089
11.682,4.0656,0.1661409
11.696,3.9725,0.15207091
11.71,3.8863,0.13971092
11.723,3.8064,0.12878092
11.737,3.7321,0.11906093
11.751,3.6626,0.11038094
11.765,3.5976,0.10257095
11.779,3.5366,0.095532956
11.792,3.4792,0.089155964
11.806,3.425,0.083357972
11.82,3.3738,0.078067981
11.834,3.3254,0.07322599
11.848,3.2794,0.068780998
11.862,3.2357,0.064689007
11.876,3.1942,0.060912016
11.891,3.1545,0.057417025
11.905,3.1167,0.054176034
11.919,3.0806,0.051165043
11.933,3.046,0.048361052
11.947,3.0129,0.045744061
11.962,2.9811,0.043300071
11.976,2.9506,0.04101108
11.99,2.9212,0.03886609
12.005,2.893,0.0368521
12.019,2.8658,0.034958109
12.034,2.8396,0.033176119
12.048,2.8143,0.031497129
12.063,2.7899,0.029913139
12.077,2.7663,0.028417148
12.092,2.7434,0.027003159
12.107,2.7213,0.025666169
12.121,2.6999,0.024399179
12.136,2.6792,0.023200189
12.151,2.6591,0.0220632
12.165,2.6396,0.02098421
12.18,2.6206,0.019960221
12.195,2.6022,0.018988232
12.21,2.5843,0.018064242
12.225,2.5669,0.017187253
12.24,2.5499,0.016353264
12.255,2.5334,0.015560275
12.27,2.5173,0.014805286
12.285,2.5017,0.014088298
12.3,2.4864,0.013405309
12.315,2.4715,0.01275632
12.33,2.4569,0.012138332
12.346,2.4427,0.011550344
12.361,2.4288,0.010991355
12.376,2.4152,0.010459367
12.392,2.402,0.0099529794
12.407,2.389,0.0094716911
12.422,2.3763,0.0090142029
12.438,2.3638,0.0085792156
12.453,2.3517,0.0081659275
12.469,2.3397,0.0077731403
12.484,2.328,0.0074002524
12.5,2.3166,0.0070461654
12.516,2.3053,0.0067101784
12.531,2.2943,0.0063913907
12.547,2.2835,0.0060891039
12.563,2.2729,0.0058027172
12.579,2.2625,0.0055313306
12.594,2.2522,0.0052744432
12.61,2.2422,0.0050312567
12.626,2.2323,0.0048013703
12.642,2.2225,0.0045839839
12.658,2.213,0.0043786977
12.674,2.2036,0.0041848115
12.69,2.1943,0.0040018254
12.706,2.1852,0.0038293394
12.723,2.1762,0.0036667543
12.739,2.1674,0.0035136685
12.755,2.1587,0.0033694827
12.771,2.1502,0.0032338971
12.788,2.1417,0.0031064124
12.804,2.1334,0.0029867268
12.821,2.1252,0.0028742423
12.837,2.1171,0.002768657
12.853,2.1091,0.0026696717
12.87,2.1012,0.0025768875
12.887,2.0934,0.0024900033
12.903,2.0858,0.0024085183
12.92,2.0782,0.0023323343
12.937,2.0707,0.0022610504
12.953,2.0633,0.0021943657
12.97,2.056,0.002131982
12.987,2.0488,0.0020736984
13.004,2.0416,0.0020192148
13.021,2.0346,0.0019683314
13.038,2.0276,0.0019208481
13.055,2.0207,0.0018763648
13.072,2.0138,0.0018348817
13.089,2.0071,0.0017961987
13.106,2.0004,0.0017600157
13.123,1.9938,0.0017261328
13.141,1.9872,0.0016945511
13.158,1.9807,0.0016649684
13.175,1.9743,0.0016372859
13.193,1.9679,0.0016114044
13.21,1.9616,0.0015872221
13.228,1.9553,0.0015644408
13.245,1.9491,0.0015431587
13.263,1.9429,0.0015231777
13.28,1.9368,0.0015043957
13.298,1.9308,0.0014867149
13.316,1.9247,0.0014701342
13.333,1.9188,0.0014545525
13.351,1.9129,0.001439772
13.369,1.907,0.0014258916
13.387,1.9011,0.0014127113
13.405,1.8953,0.0014003312
13.423,1.8896,0.0013885511
13.441,1.8839,0.0013774712
13.459,1.8782,0.0013668913
13.477,1.8725,0.0013569116
13.495,1.8669,0.001347432
13.514,1.8613,0.0013384536
13.532,1.8558,0.0013299742
13.55,1.8503,0.0013217949
13.569,1.8448,0.0013141169
13.587,1.8393,0.0013067379
13.605,1.8339,0.0012998589
13.624,1.8285,0.0012931813
13.643,1.8231,0.0012869037
13.661,1.8177,0.0012809251
13.68,1.8124,0.0012752478
13.699,1.8071,0.0012698706
13.717,1.8018,0.0012647924
13.736,1.7965,0.0012600154
13.755,1.7913,0.0012555386
13.774,1.786,0.0012512619
13.793,1.7808,0.0012471854
13.812,1.7756,0.0012434089
13.831,1.7704,0.0012399326
13.85,1.7652,0.0012366564
13.87,1.7601,0.0012335816
13.889,1.7549,0.0012308057
13.908,1.7498,0.0012282298
13.928,1.7447,0.0012258554
13.947,1.7395,0.0012237799
13.966,1.7344,0.0012219044
13.986,1.7293,0.0012202304
14.006,1.7242,0.0012187565
14.025,1.7192,0.0012174815
14.045,1.7141,0.0012165079
14.065,1.709,0.0012157344
14.085,1.7039,0.0012151611
14.104,1.6988,0.0012147865
14.124,1.6938,0.0012146134
14.144,1.6887,0.0012146405
14.164,1.6836,0.0012149677
14.184,1.6786,0.0012154951
14.205,1.6735,0.0012162239
14.225,1.6684,0.0012171516
14.245,1.6634,0.0012182793
14.265,1.6583,0.0012196072
14.286,1.6532,0.0012212367
14.306,1.6481,0.0012230649
14.327,1.643,0.0012250946
14.347,1.6379,0.0012273231
14.368,1.6328,0.0012297531
14.388,1.6277,0.0012324818
14.409,1.6225,0.0012354122
14.43,1.6174,0.0012385427
14.451,1.6122,0.0012419733
14.472,1.6071,0.0012456041
14.493,1.6019,0.001249435
14.514,1.5967,0.0012535661
14.535,1.5915,0.0012578973
14.556,1.5863,0.0012625287
14.577,1.581,0.0012673603
14.599,1.5758,0.0012724935
14.62,1.5705,0.0012778253
14.641,1.5652,0.0012834573
14.663,1.5599,0.001289291
14.684,1.5546,0.0012954233
14.706,1.5492,0.0013018573
14.728,1.5438,0.0013085915
14.749,1.5384,0.0013155242
14.771,1.533,0.0013227587
14.793,1.5275,0.0013303934
14.815,1.522,0.0013382282
14.837,1.5165,0.0013463632
14.859,1.5109,0.0013548983
14.881,1.5053,0.0013636336
14.903,1.4997,0.0013727691
14.925,1.4941,0.0013822047
14.948,1.4884,0.0013920421
14.97,1.4827,0.0014021781
14.993,1.4769,0.0014126158
15.015,1.4711,0.0014235521
15.038,1.4653,0.0014347902
15.06,1.4594,0.0014463269
15.083,1.4535,0.0014583653
15.106,1.4475,0.0014708039
15.129,1.4415,0.0014836428
15.152,1.4354,0.0014968817
15.175,1.4293,0.0015106209
15.198,1.4232,0.0015247602
15.221,1.4169,0.0015393997
15.244,1.4107,0.0015544394
15.267,1.4044,0.0015700792
15.291,1.398,0.001586221
15.314,1.3915,0.0016027612
15.337,1.385,0.0016200016
15.361,1.3785,0.0016377439
15.385,1.3719,0.0016559864
15.408,1.3652,0.0016749273
15.432,1.3584,0.0016944702
15.456,1.3516,0.0017147132
15.48,1.3446,0.0017355564
15.504,1.3377,0.0017570998
15.528,1.3306,0.0017793434
15.552,1.3235,0.0018022872
15.576,1.3162,0.0018260312
15.601,1.3089,0.0018506772
15.625,1.3015,0.0018760215
15.649,1.294,0.001902366
15.674,1.2864,0.0019295126
15.699,1.2787,0.0019576593
15.723,1.2709,0.0019867044
15.748,1.263,0.0020168515
15.773,1.255,0.0020479988
15.798,1.2469,0.0020803463
15.823,1.2387,0.002113794
15.848,1.2303,0.0021485419
15.873,1.2218,0.00218449
15.898,1.2132,0.0022218383
15.924,1.2045,0.0022605887
15.949,1.1956,0.0023008374
15.974,1.1866,0.0023425862
16.0,1.1774,0.0023859372
16.026,1.168,0.0024310884
16.051,1.1585,0.0024781378
16.077,1.1489,0.0025269894
16.103,1.139,0.0025778412
16.129,1.129,0.0026309932
16.155,1.1188,0.0026863454
16.181,1.1084,0.0027440977
16.207,1.0978,0.0028043503
16.234,1.087,0.0028674051
16.26,1.0759,0.0029333581
16.287,1.0646,0.0030025133
16.313,1.0531,0.0030748666
16.34,1.0413,0.0031508222
16.367,1.0292,0.003230678
16.393,1.0169,0.003314532
16.42,1.0043,0.0034028882
16.447,0.9913,0.0034961446
16.474,0.97802,0.0035947012
16.502,0.96439,0.0036989601
16.529,0.95039,0.0038097171
16.556,0.936,0.0039274743
16.584,0.9212,0.0040533338
16.611,0.90597,0.0041881914
16.639,0.89026,0.0043332513
16.667,0.87406,0.0044903114
16.694,0.85733,0.0046611696
16.722,0.84003,0.0048483301
16.75,0.82211,0.0050548909
16.779,0.80353,0.005284554
16.807,0.78423,0.0055423151
16.835,0.76414,0.0058339764
16.863,0.74321,0.006167138
16.892,0.72133,0.0065514019
16.92,0.69842,0.0069987638
16.949,0.67435,0.0075245281
16.978,0.64899,0.0081482927
17.007,0.62216,0.0088959574
17.036,0.59365,0.0098017223
17.065,0.56319,0.010912587
17.094,0.53043,0.012294653
17.123,0.4949,0.014046718
17.153,0.45594,0.016322786
17.182,0.41256,0.019390852
17.212,0.36322,0.023759921
17.241,0.30517,0.030602987
17.271,0.23276,0.043531056
17.301,0.13512,0.081523125
17.331,0.064975,0.18457919
17.361,0.047914,0.27279926
17.391,0.04167,0.34202933
17.422,0.03876,0.4009394
17.452,0.037358,0.45337947
17.483,0.036792,0.50137955
17.513,0.03675,0.54609962
17.544,0.037065,0.58831969
17.575,0.037637,0.62856976
17.606,0.038404,0.66723984
17.637,0.039322,0.70461991
17.668,0.04036,0.74093998
17.699,0.041497,0.77638006
17.73,0.042714,0.81110013
17.762,0.043999,0.84522021
17.794,0.045341,0.87883028
17.825,0.046733,0.91205036
17.857,0.048168,0.94495044
17.889,0.049644,0.97760051
17.921,0.051157,1.0101106
17.953,0.052705,1.0424107
17.986,0.054289,1.0747107
18.018,0.055909,1.1070108
18.051,0.057568,1.1393109
18.083,0.059269,1.171811
18.116,0.061016,1.2043111
18.149,0.062814,1.2371111
18.182,0.064671,1.2701112
18.215,0.066592,1.3033113
18.248,0.068587,1.3370114
18.282,0.070665,1.3709115
18.315,0.072838,1.4054116
18.349,0.075116,1.4403116
18.382,0.077516,1.4757117
18.416,0.08005,1.5118118
18.45,0.082738,1.5485119
18.484,0.085597,1.585912
18.519,0.08865,1.6242121
18.553,0.09192,1.6633122
18.587,0.095435,1.7034122
18.622,0.099227,1.7445123
18.657,0.10333,1.7868124
18.692,0.10778,1.8304125
18.727,0.11264,1.8753126
18.762,0.11794,1.9217127
18.797,0.12376,1.9698128
18.832,0.13016,2.0197129
18.868,0.13723,2.0717129
18.904,0.14508,2.125913
18.939,0.15382,2.1826131
18.975,0.16359,2.2420132
19.011,0.17458,2.3045133
19.048,0.187,2.3705134
19.084,0.20111,2.4404135
19.12,0.21724,2.5146136
19.157,0.2358,2.5939137
19.194,0.25732,2.6789138
19.231,0.2825,2.7704139
19.268,0.31221,2.869514
19.305,0.34766,2.9774141
19.342,0.39045,3.0956142
19.38,0.44282,3.2259143
19.417,0.50791,3.3705144
19.455,0.59028,3.5319145
19.493,0.69665,3.7130146
19.531,0.83722,3.9167147
19.569,1.0278,4.1447148
19.608,1.2928,4.3942149
19.646,1.6697,4.650015
19.685,2.2075,4.8647151
19.724,2.9392,4.9253152
19.763,3.7862,4.6522153
19.802,4.4725,3.9679154
19.841,4.7507,3.0964155
19.881,4.6743,2.3291156
19.92,4.4269,1.7628157
19.96,4.131,1.3679158
20.0,3.8389,1.0931159
20.04,3.5671,0.89870598
20.08,3.318,0.75860608
20.121,3.089,0.65619619
20.161,2.8761,0.58103629
20.202,2.6752,0.5265964
20.243,2.4819,0.48899651
20.284,2.2919,0.46635661
20.325,2.1009,0.45861672
20.367,1.9038,0.46794683
20.408,1.6949,0.49996693
20.45,1.4689,0.56671704
20.492,1.2265,0.69182715
20.534,0.99442,0.90732726
20.576,0.83128,1.2109174
20.619,0.7624,1.5554175
20.661,0.775,1.9174176
