Repository: Einfeld686/MarsDiskSimulation

# Forsterite material data bundle (simulation-ready)

This bundle contains machine-readable material-property data for forsterite (Mg2SiO4) as currently assembled:
- Optical constants n,k: FOR2285 (Jena) dataset for crystalline forsterite, axes a/b/c, temperatures 50–295 K, wavelength 0.08–1000 µm.
- Vapor pressure / HKL parameters:
  - Solid: van Lieshout et al. (2014) Eq. (13) with A,B for crystalline forsterite; HKL mass-flux form Eq. (12).
  - Liquid: Fegley & Schaefer (2012) Eq. (5) for molten forsterite total vapor pressure (bar).

File: data/forsterite_material_data/forsterite_liquid_pvap_eq5_parameters.csv
equation_id,phase,log_base_assumed,P_unit_source,A_source,B_source,form_source,P_unit_sim,A_sim,B_sim,form_sim,Tmin_K,Tmax_K,is_total_pressure,source_url
FegleySchaefer2012_Eq5,liquid,10,bar,6.08,22409,log10(P_bar)=A-B/T,Pa,11.08,22409,log10(P_Pa)=A-B/T,2163,3690,True,https://arxiv.org/pdf/1210.0270

File: data/forsterite_material_data/forsterite_simulation_parameters.csv
item_id,phase,parameter,value,units,valid_K,source,notes
rho_forsterite,both,rho,3270.0,kg m-3,,van Lieshout et al. (2014) arXiv:1410.3494 Table 2,ρd = 3.27 g cm−3 for Cryst. forsterite (Mg2SiO4)
nk_dataset,solid+liquid,nk_dataset,FOR2285 (Jena database) forsterite optical constants,,,FOR2285 page,See nk_provenance block in JSON
nk_wavelength_min_um,solid+liquid,wavelength_um_min,0.08,um,,,
nk_wavelength_max_um,solid+liquid,wavelength_um_max,1000.0,um,,,
nk_temperatures_K,solid+liquid,temperatures_K,50;75;100;150;200;295,K,,,
nk_axes,solid+liquid,axes,a;b;c,,,,
nk_combined_table,solid+liquid,file,FOR2285_forsterite_nk_long.csv,,,,
nk_manifest,solid+liquid,file,FOR2285_forsterite_nk_manifest.json,,,,
pvap_solid_eq,solid,equation,pv = exp( −A/T + B ) dyn cm−2,,"[1673, 2133]",van Lieshout et al. (2014) arXiv:1410.3494 Eq. (13) Table 3,
pvap_solid_A,solid,A,65308.0,K,"[1673, 2133]",,
pvap_solid_B,solid,B,34.1,dimensionless,"[1673, 2133]",,
pvap_solid_units,solid,pvap_units,dyn cm−2,,"[1673, 2133]",,
pvap_solid_A_fit_log10Pa,solid,A_fit,13.809441832900886,log10(Pa),"[1673, 2133]",,log10 P(Pa) = A_fit − B_fit/T
pvap_solid_B_fit,solid,B_fit,28362.904024137566,K,"[1673, 2133]",,
pvap_liquid_eq,liquid,equation,log Pvap(bar) = 6.08 − 22409/T,,"[2163, 3690]",Fegley & Schaefer (2012) arXiv:1210.0270 Eq. (5),
pvap_liquid_log_base,liquid,log_base,UNKNOWN (paper prints 'log' but does not define its base; natural log is explicitly written as 'ln' elsewhere),,"[2163, 3690]",,
pvap_liquid_A,liquid,A,6.08,log(Pvap[bar]),"[2163, 3690]",,
pvap_liquid_B,liquid,B,22409.0,K,"[2163, 3690]",,
pvap_liquid_A_fit_log10Pa_assuming_log10,liquid,A_fit,11.08,log10(Pa),"[2163, 3690]",,CONDITIONAL: only if log=log10
pvap_liquid_B_fit,liquid,B_fit,22409.0,K,"[2163, 3690]",,CONDITIONAL: only if log=log10
alpha,both,alpha,0.1,,,van Lieshout et al. (2014) arXiv:1410.3494 Table 3 (for α and μ),
mu_kg_mol,both,mu,0.140694,kg mol-1,,van Lieshout et al. (2014) arXiv:1410.3494 Table 3 (for α and μ),Table 3 lists μ as molecular weight of the dust compound; van Lieshout et al. note this is an approximation.
T_switch_K,both,T_switch,2163,K,,,Use solid HKL below; liquid HKL at/above.
T_condense_solid_K,both,T_condense_solid_K,2163,K,,,Operational choice: set equal to T_melt_K (no hysteresis) to satisfy simulation requirement; not claimed as a physical condensation temperature.

File: data/forsterite_material_data/FOR2285_forsterite_nk_long.csv (part 2 of 29)
temperature_K,axis,wavelength_um,n,k
100,a,12.658,1.6767,0.0031376883
100,a,12.674,1.6725,0.0031341049
100,a,12.69,1.6684,0.0031313256
100,a,12.706,1.6642,0.0031295505
100,a,12.723,1.66,0.0031287252
100,a,12.739,1.6558,0.0031286588
100,a,12.755,1.6517,0.0031293965
100,a,12.771,1.6475,0.0031310384
100,a,12.788,1.6433,0.0031334312
100,a,12.804,1.6392,0.0031366818
100,a,12.821,1.635,0.003140584
100,a,12.837,1.6309,0.0031453433
100,a,12.853,1.6267,0.0031507069
100,a,12.87,1.6225,0.0031569228
100,a,12.887,1.6184,0.0031638435
100,a,12.903,1.6142,0.0031714204
100,a,12.92,1.61,0.0031797505
100,a,12.937,1.6058,0.0031888854
100,a,12.953,1.6017,0.0031985757
100,a,12.97,1.5975,0.00320902
100,a,12.987,1.5933,0.0032202692
100,a,13.004,1.5891,0.0032321232
100,a,13.021,1.5849,0.0032446822
100,a,13.038,1.5806,0.003257946
100,a,13.055,1.5764,0.0032720147
100,a,13.072,1.5722,0.0032866882
100,a,13.089,1.5679,0.0033021667
100,a,13.106,1.5637,0.0033183501
100,a,13.123,1.5594,0.0033352384
100,a,13.141,1.5551,0.0033528844
100,a,13.158,1.5508,0.0033712829
100,a,13.175,1.5465,0.0033904863
100,a,13.193,1.5421,0.0034104482
100,a,13.21,1.5378,0.0034310618
100,a,13.228,1.5334,0.0034526345
100,a,13.245,1.529,0.0034749584
100,a,13.263,1.5246,0.0034980419
100,a,13.28,1.5202,0.003522076
100,a,13.298,1.5157,0.0035468704
100,a,13.316,1.5112,0.0035725705
100,a,13.333,1.5067,0.0035991201
100,a,13.351,1.5022,0.0036266311
100,a,13.369,1.4977,0.0036550476
100,a,13.387,1.4931,0.0036843698
100,a,13.405,1.4885,0.0037146976
100,a,13.423,1.4839,0.0037459311
100,a,13.441,1.4792,0.0037782702
100,a,13.459,1.4746,0.003811615
100,a,13.477,1.4698,0.0038460654
100,a,13.495,1.4651,0.0038815214
100,a,13.514,1.4603,0.0039181423
100,a,13.532,1.4555,0.0039559101
100,a,13.55,1.4507,0.0039948835
100,a,13.569,1.4458,0.0040351227
100,a,13.587,1.4409,0.0040765078
100,a,13.605,1.4359,0.0041191986
100,a,13.624,1.4309,0.0041633561
100,a,13.643,1.4259,0.0042088201
100,a,13.661,1.4208,0.0042556286
100,a,13.68,1.4157,0.0043039049
100,a,13.699,1.4105,0.0043537876
100,a,13.717,1.4053,0.0044051139
100,a,13.736,1.4,0.004458109
100,a,13.755,1.3947,0.0045128105
100,a,13.774,1.3893,0.0045692184
100,a,13.793,1.3839,0.0046274327
100,a,13.812,1.3785,0.0046874533
100,a,13.831,1.3729,0.0047494804
100,a,13.85,1.3673,0.0048134139
100,a,13.87,1.3617,0.0048795191
100,a,13.889,1.356,0.0049477658
100,a,13.908,1.3502,0.0050181188
100,a,13.928,1.3444,0.0050909447
100,a,13.947,1.3385,0.0051661109
100,a,13.966,1.3325,0.0052438835
100,a,13.986,1.3264,0.00532423
100,a,14.006,1.3203,0.0054073836
100,a,14.025,1.3141,0.0054932761
100,a,14.045,1.3078,0.0055822436
100,a,14.065,1.3014,0.0056743183
100,a,14.085,1.295,0.0057697
100,a,14.104,1.2884,0.0058683193
100,a,14.124,1.2818,0.0059706149
100,a,14.144,1.2751,0.0060767177
100,a,14.164,1.2682,0.0061866276
100,a,14.184,1.2613,0.0063007446
100,a,14.205,1.2542,0.0064191401
100,a,14.225,1.2471,0.0065420717
100,a,14.245,1.2398,0.0066698104
100,a,14.265,1.2324,0.0068024563
100,a,14.286,1.2249,0.0069404821
100,a,14.306,1.2173,0.0070840425
100,a,14.327,1.2095,0.0072335836
100,a,14.347,1.2016,0.0073892586
100,a,14.368,1.1935,0.0075516151
100,a,14.388,1.1853,0.0077208047
100,a,14.409,1.177,0.0078973764
100,a,14.43,1.1684,0.0080818559
100,a,14.451,1.1597,0.0082746433
100,a,14.472,1.1508,0.0084762385
100,a,14.493,1.1418,0.0086872416
100,a,14.514,1.1325,0.0089083524
100,a,14.535,1.123,0.009140071
100,a,14.556,1.1134,0.0093832975
100,a,14.577,1.1035,0.0096387318
100,a,14.599,1.0933,0.0099074522
100,a,14.62,1.0829,0.010190202
100,a,14.641,1.0723,0.01048806
100,a,14.663,1.0614,0.010802806
100,a,14.684,1.0501,0.01113448
100,a,14.706,1.0386,0.011485241
100,a,14.728,1.0268,0.011858012
100,a,14.749,1.0146,0.01225171
100,a,14.771,1.0021,0.012671497
100,a,14.793,0.98913,0.013117292
100,a,14.815,0.9758,0.013593096
100,a,14.837,0.96203,0.014100909
100,a,14.859,0.94779,0.01464373
100,a,14.881,0.93305,0.015227559
100,a,14.903,0.91779,0.015854397
100,a,14.925,0.90194,0.016531243
100,a,14.948,0.88548,0.017264182
100,a,14.97,0.86835,0.018060046
100,a,14.993,0.8505,0.018929003
100,a,15.015,0.83185,0.019884883
100,a,15.038,0.81234,0.020941858
100,a,15.06,0.79188,0.022121756
100,a,15.083,0.77038,0.023453748
100,a,15.106,0.74772,0.02497575
100,a,15.129,0.72376,0.026737761
100,a,15.152,0.69835,0.028808781
100,a,15.175,0.6713,0.03128081
100,a,15.198,0.64237,0.034279848
100,a,15.221,0.61127,0.037979895
100,a,15.244,0.57763,0.042623951
100,a,15.267,0.541,0.048565016
100,a,15.291,0.50074,0.05634418
100,a,15.314,0.45606,0.066835263
100,a,15.337,0.40592,0.081574355
100,a,15.361,0.34925,0.10348655
100,a,15.385,0.28639,0.13828875
100,a,15.408,0.22462,0.19376087
100,a,15.432,0.17974,0.26662309
100,a,15.456,0.1549,0.34100532
100,a,15.48,0.1421,0.40977756
100,a,15.504,0.13564,0.47288981
100,a,15.528,0.13277,0.53156207
100,a,15.552,0.1321,0.58692434
100,a,15.576,0.13288,0.63980662
100,a,15.601,0.13467,0.690859
100,a,15.625,0.13722,0.7405913
100,a,15.649,0.14036,0.7893836
100,a,15.674,0.14399,0.83757601
100,a,15.699,0.14804,0.88544844
100,a,15.723,0.15251,0.93326077
100,a,15.748,0.15737,0.98122321
100,a,15.773,0.16267,1.0296057
100,a,15.798,0.16843,1.0785081
100,a,15.823,0.17471,1.1282106
100,a,15.848,0.18159,1.1789131
100,a,15.873,0.18916,1.2308156
100,a,15.898,0.19753,1.2842181
100,a,15.924,0.20684,1.3392207
100,a,15.949,0.21727,1.3962232
100,a,15.974,0.229,1.4554257
100,a,16.0,0.24229,1.5172284
100,a,16.026,0.25742,1.581931
100,a,16.051,0.27478,1.6499336
100,a,16.077,0.29482,1.7217363
100,a,16.103,0.31811,1.798039
100,a,16.129,0.3454,1.8791416
100,a,16.155,0.37765,1.9660444
100,a,16.181,0.4161,2.0594471
100,a,16.207,0.46242,2.1603498
100,a,16.234,0.51888,2.2696526
100,a,16.26,0.58855,2.3883554
100,a,16.287,0.67574,2.5174582
100,a,16.313,0.78647,2.657261
100,a,16.34,0.92924,2.8068639
100,a,16.367,1.1158,2.9622668
100,a,16.393,1.3616,3.1132696
100,a,16.42,1.6837,3.2373725
100,a,16.447,2.0913,3.2924754
100,a,16.474,2.5635,3.2171783
100,a,16.502,3.024,2.9623814
100,a,16.529,3.3635,2.5506843
100,a,16.556,3.5224,2.0816873
100,a,16.584,3.5269,1.6521904
100,a,16.611,3.4397,1.3037934
100,a,16.639,3.3116,1.0357965
100,a,16.667,3.1721,0.83267959
100,a,16.694,3.0351,0.67794261
100,a,16.722,2.9066,0.55852574
100,a,16.75,2.7882,0.46492889
100,a,16.779,2.68,0.39040216
100,a,16.807,2.5811,0.33021533
100,a,16.835,2.4907,0.28099851
100,a,16.863,2.4076,0.24034169
100,a,16.892,2.3311,0.20647501
100,a,16.92,2.2602,0.17810822
100,a,16.949,2.1942,0.15425155
100,a,16.978,2.1326,0.13415489
100,a,17.007,2.0747,0.11720825
100,a,17.036,2.0202,0.10295161
100,a,17.065,1.9686,0.090987986
100,a,17.094,1.9196,0.080983371
100,a,17.123,1.8729,0.072656766
100,a,17.153,1.8282,0.065765289
100,a,17.182,1.7852,0.060090704
100,a,17.212,1.7439,0.055446248
100,a,17.241,1.7038,0.051662683
100,a,17.271,1.665,0.048597246
100,a,17.301,1.6272,0.04612382
100,a,17.331,1.5903,0.044137404
100,a,17.361,1.5542,0.042551998
100,a,17.391,1.5186,0.041295602
100,a,17.422,1.4836,0.040316336
100,a,17.452,1.4489,0.03957196
100,a,17.483,1.4145,0.039034715
100,a,17.513,1.3803,0.038688358
100,a,17.544,1.3461,0.038523132
100,a,17.575,1.3119,0.038538916
100,a,17.606,1.2775,0.03874271
100,a,17.637,1.2428,0.039146514
100,a,17.668,1.2078,0.039767327
100,a,17.699,1.1722,0.040631149
100,a,17.73,1.136,0.041767981
100,a,17.762,1.099,0.043214946
100,a,17.794,1.0611,0.045017921
100,a,17.825,1.022,0.047235781
100,a,17.857,0.98158,0.049939774
100,a,17.889,0.93958,0.053221777
100,a,17.921,0.89572,0.057202789
100,a,17.953,0.84962,0.06204481
100,a,17.986,0.80086,0.067974966
100,a,18.018,0.74888,0.075326004
100,a,18.051,0.69295,0.084606178
100,a,18.083,0.63214,0.096643234
100,a,18.116,0.56519,0.11288343
100,a,18.149,0.4906,0.13605763
100,a,18.182,0.40744,0.17167184
100,a,18.215,0.3198,0.22948605
100,a,18.248,0.24516,0.31446028
100,a,18.282,0.19783,0.40979464
100,a,18.315,0.17073,0.49976888
100,a,18.349,0.15451,0.58163326
100,a,18.382,0.14422,0.65669752
100,a,18.416,0.13746,0.72651191
100,a,18.45,0.13298,0.79232631
100,a,18.484,0.13009,0.85507072
100,a,18.519,0.12836,0.91548527
100,a,18.553,0.12754,0.9741197
100,a,18.587,0.12747,1.0314341
100,a,18.622,0.12803,1.0877387
100,a,18.657,0.12917,1.1435433
100,a,18.692,0.13086,1.1989479
100,a,18.727,0.13306,1.2542524
100,a,18.762,0.1358,1.309757
100,a,18.797,0.13908,1.3656617
100,a,18.832,0.14294,1.4221663
100,a,18.868,0.14742,1.479571
100,a,18.904,0.15258,1.5381758
100,a,18.939,0.15851,1.5980804
100,a,18.975,0.16531,1.6596852
100,a,19.011,0.17309,1.7232899
100,a,19.048,0.182,1.7891948
100,a,19.084,0.19223,1.8577996
100,a,19.12,0.20401,1.9295044
100,a,19.157,0.21764,2.0049093
100,a,19.194,0.23347,2.0844143
100,a,19.231,0.25198,2.1689192
100,a,19.268,0.27378,2.2591241
100,a,19.305,0.29967,2.3561291
100,a,19.342,0.3307,2.460834
100,a,19.38,0.36832,2.5749391
100,a,19.417,0.41453,2.7000441
100,a,19.455,0.47214,2.8382492
100,a,19.493,0.54523,2.9921543
100,a,19.531,0.63987,3.1644594
100,a,19.569,0.7653,3.3582645
100,a,19.608,0.9359,3.5757697
100,a,19.646,1.1744,3.8153748
100,a,19.685,1.516,4.0647801
100,a,19.724,2.0086,4.2819853
100,a,19.763,2.6889,4.3619906
100,a,19.802,3.4885,4.1295958
100,a,19.841,4.1418,3.5030011
100,a,19.881,4.4075,2.7000065
100,a,19.92,4.3436,2.0011117
100,a,19.96,4.1284,1.4917171
100,a,20.0,3.8753,1.1391225
100,a,20.04,3.6305,0.89386792
100,a,20.08,3.4079,0.71918331
100,a,20.121,3.2092,0.59119884
100,a,20.161,3.0323,0.49483424
100,a,20.202,2.8741,0.42049976
100,a,20.243,2.7314,0.36194529
100,a,20.284,2.6017,0.31497081
100,a,20.325,2.4827,0.27670634
100,a,20.367,2.3726,0.24515199
100,a,20.408,2.2699,0.21885751
100,a,20.45,2.1732,0.19677317
100,a,20.492,2.0816,0.17812881
100,a,20.534,1.9942,0.16233446
100,a,20.576,1.91,0.1489501
100,a,20.619,1.8285,0.13764588
100,a,20.661,1.7491,0.12815151
100,a,20.704,1.671,0.12026728
100,a,20.747,1.5939,0.11387304
100,a,20.79,1.5171,0.1088388
100,a,20.833,1.44,0.10511455
100,a,20.877,1.3623,0.10268043
100,a,20.921,1.283,0.1015563
100,a,20.964,1.2017,0.10183204
100,a,21.008,1.1173,0.1036879
100,a,21.053,1.0286,0.10744388
100,a,21.097,0.93434,0.11368973
100,a,21.142,0.8322,0.1235357
100,a,21.186,0.71903,0.13925154
100,a,21.231,0.58998,0.16625749
100,a,21.277,0.4398,0.21959357
100,a,21.322,0.28685,0.33307951
100,a,21.368,0.19418,0.48917557
100,a,21.413,0.1506,0.62973149
100,a,21.459,0.12675,0.74968754
100,a,21.505,0.11173,0.85482357
100,a,21.552,0.10139,0.94940972
100,a,21.598,0.093862,1.0362357
100,a,21.645,0.088167,1.1170419
100,a,21.692,0.083752,1.193248
100,a,21.739,0.080271,1.2657541
100,a,21.786,0.077502,1.3352602
100,a,21.834,0.075292,1.4023664
100,a,21.882,0.073533,1.4675726
100,a,21.93,0.072148,1.5310787
100,a,21.978,0.07108,1.5933849
100,a,22.026,0.070286,1.6545911
100,a,22.075,0.069732,1.7149973
100,a,22.124,0.069395,1.7749036
100,a,22.173,0.069256,1.8344098
100,a,22.222,0.069299,1.893616
100,a,22.272,0.069515,1.9528223
100,a,22.321,0.069897,2.0120285
100,a,22.371,0.070438,2.0715348
100,a,22.422,0.071138,2.1313412
100,a,22.472,0.071996,2.1916474
100,a,22.523,0.073013,2.2526538
100,a,22.573,0.074193,2.31436
100,a,22.624,0.075542,2.3769663
100,a,22.676,0.077066,2.4406727
100,a,22.727,0.078775,2.505479
100,a,22.779,0.080681,2.5716854
100,a,22.831,0.082797,2.6394917
100,a,22.883,0.085141,2.708898
100,a,22.936,0.087733,2.7802045
100,a,22.989,0.090595,2.8536109
100,a,23.041,0.093756,2.9293171
100,a,23.095,0.097248,3.0076236
100,a,23.148,0.10111,3.0888299
100,a,23.202,0.10539,3.1731363
100,a,23.256,0.11013,3.2609427
100,a,23.31,0.11542,3.3526491
100,a,23.364,0.12131,3.4486554
100,a,23.419,0.12791,3.5495618
100,a,23.474,0.13534,3.6559682
100,a,23.529,0.14373,3.7685746
100,a,23.585,0.15325,3.888081
100,a,23.641,0.16414,4.0154875
100,a,23.697,0.17668,4.1519939
100,a,23.753,0.19121,4.2991002
100,a,23.81,0.20821,4.4583067
100,a,23.866,0.22831,4.631813
100,a,23.923,0.25234,4.8223193
100,a,23.981,0.28148,5.0332258
100,a,24.038,0.31736,5.2688321
100,a,24.096,0.36238,5.5350385
100,a,24.155,0.42014,5.8397449
100,a,24.213,0.49629,6.1940512
100,a,24.272,0.6001,6.6136576
100,a,24.331,0.74775,7.122064
100,a,24.39,0.96958,7.7554703
100,a,24.45,1.3283,8.5708767
100,a,24.51,1.9695,9.656083
100,a,24.57,3.2818,11.099389
100,a,24.631,6.3168,12.495396
100,a,24.691,11.263,10.570402
100,a,24.752,12.1,5.6117082
100,a,24.814,10.502,3.0135145
100,a,24.876,9.0573,1.8794208
100,a,24.938,7.9618,1.3139271
100,a,25.0,7.1126,0.9961833
100,a,25.063,6.4243,0.80327957
100,a,25.126,5.8406,0.6815958
100,a,25.189,5.3238,0.60560198
100,a,25.253,4.8461,0.56301822
100,a,25.316,4.3841,0.54926431
100,a,25.381,3.915,0.56629055
100,a,25.445,3.4117,0.62528664
100,a,25.51,2.837,0.75856278
100,a,25.575,2.1507,1.0627889
100,a,25.641,1.4679,1.750995
100,a,25.707,1.1364,2.7134011
100,a,25.773,1.0794,3.6948071
100,a,25.84,1.1936,4.7375132
100,a,25.907,1.5183,5.9611192
100,a,25.974,2.2831,7.5412252
100,a,26.042,4.341,9.5814312
100,a,26.11,9.5563,9.5971372
100,a,26.178,11.38,4.4713431
100,a,26.247,9.8341,2.026449
100,a,26.316,8.6081,1.1422549
100,a,26.385,7.7731,0.74326074
100,a,26.455,7.1767,0.5295966
100,a,26.525,6.7277,0.4011124
100,a,26.596,6.3749,0.31728822
100,a,26.667,6.0885,0.25920399
100,a,26.738,5.8496,0.2170497
100,a,26.81,5.6463,0.18531543
100,a,26.882,5.4702,0.1607111
100,a,26.954,5.3156,0.14117671
100,a,27.027,5.1782,0.12533234
100,a,27.1,5.0549,0.11225791
100,a,27.174,4.9432,0.10131049
100,a,27.248,4.8413,0.092026011
100,a,27.322,4.7478,0.08406147
100,a,27.397,4.6614,0.077161941
100,a,27.473,4.5813,0.07113342
100,a,27.548,4.5065,0.065824763
100,a,27.624,4.4365,0.061118114
100,a,27.701,4.3707,0.05691947
100,a,27.778,4.3086,0.05315476
100,a,27.855,4.2498,0.049761985
100,a,27.933,4.194,0.046690211
100,a,28.011,4.1409,0.04390037
100,a,28.09,4.0901,0.041356528
100,a,28.169,4.0416,0.039030619
100,a,28.249,3.995,0.036898705
100,a,28.329,3.9501,0.034938723
100,a,28.409,3.9069,0.033134671
100,a,28.49,3.8651,0.031471613
100,a,28.571,3.8246,0.029936485
100,a,28.653,3.7853,0.028517347
100,a,28.736,3.747,0.027206196
100,a,28.818,3.7096,0.025992917
100,a,28.902,3.673,0.02487268
100,a,28.986,3.6371,0.023839371
100,a,29.07,3.6018,0.02288699
100,a,29.155,3.5669,0.022011591
100,a,29.24,3.5323,0.02121112
100,a,29.326,3.498,0.020482627
100,a,29.412,3.4636,0.019825061
100,a,29.499,3.4292,0.019239473
100,a,29.586,3.3945,0.01872681
100,a,29.674,3.3593,0.018290122
100,a,29.762,3.3233,0.017936359
100,a,29.851,3.2863,0.017675569
100,a,29.94,3.2479,0.017523703
100,a,30.03,3.2075,0.017510808
100,a,30.12,3.1645,0.017736837
100,a,30.211,3.1179,0.018560835
100,a,30.303,3.0666,0.020740799
100,a,30.395,3.0085,0.025130686
100,a,30.488,2.9406,0.032306537
100,a,30.581,2.8578,0.043046311
100,a,30.675,2.7505,0.059842047
100,a,30.769,2.5995,0.090304706
100,a,30.864,2.3586,0.16002833
100,a,30.96,1.8946,0.3983219
100,a,31.056,1.3527,1.7341354
100,a,31.153,4.0291,3.6183389
100,a,31.25,4.7281,0.66138224
100,a,31.348,4.0317,0.19338557
100,a,31.447,3.7056,0.085068862
100,a,31.546,3.5124,0.047476071
100,a,31.646,3.3782,0.033693233
100,a,31.746,3.2742,0.029336316
100,a,31.847,3.187,0.02851335
100,a,31.949,3.109,0.029127334
100,a,32.051,3.0357,0.030657238
100,a,32.154,2.9639,0.033038091
100,a,32.258,2.8909,0.036364891
100,a,32.362,2.8143,0.040861612
100,a,32.468,2.7313,0.046920303
100,a,32.573,2.6384,0.05518889
100,a,32.68,2.5313,0.066765445
100,a,32.787,2.4031,0.08360492
100,a,32.895,2.243,0.10949834
100,a,33.003,2.0322,0.15278068
100,a,33.113,1.7333,0.23610298
100,a,33.223,1.2683,0.4490552
100,a,33.333,0.74148,1.1527973
100,a,33.445,0.66921,2.1440994
100,a,33.557,0.8808,3.2817015
100,a,33.67,1.6667,4.9200034
100,a,33.784,5.419,6.4945053
100,a,33.898,7.2073,2.0169071
100,a,34.014,5.8616,0.6901489
100,a,34.13,5.1313,0.34235059
100,a,34.247,4.7005,0.20394221
100,a,34.364,4.4154,0.13475376
100,a,34.483,4.2108,0.095088249
100,a,34.602,4.055,0.070212664
100,a,34.722,3.9307,0.053619012
100,a,34.843,3.8278,0.042074293
100,a,34.965,3.7395,0.033830507
100,a,35.088,3.6612,0.027885653
100,a,35.211,3.5892,0.023652721
100,a,35.336,3.52,0.02080773
100,a,35.461,3.4496,0.019259661
100,a,35.587,3.3723,0.019819524
100,a,35.714,3.2777,0.030975317
100,a,35.842,3.1413,0.06632304
100,a,35.971,2.8761,0.18044769
100,a,36.101,2.3975,1.2345283
100,a,36.232,4.4953,0.64234879
100,a,36.364,3.9347,0.081720229
100,a,36.496,3.7136,0.024340596
100,a,36.63,3.6006,0.015478895
100,a,36.765,3.5288,0.011961122
100,a,36.9,3.4767,0.010059077
100,a,37.037,3.4358,0.0088838608
100,a,37.175,3.4019,0.0080870729
100,a,37.313,3.373,0.0075088136
100,a,37.453,3.3475,0.0070669821
100,a,37.594,3.3247,0.0067158787
100,a,37.736,3.304,0.0064280032
100,a,37.879,3.285,0.0061861559
100,a,38.023,3.2673,0.0059788368
100,a,38.168,3.2509,0.005798346
100,a,38.314,3.2354,0.0056389838
100,a,38.462,3.2208,0.0054967457
100,a,38.61,3.207,0.0053685406
100,a,38.76,3.1938,0.0052520592
100,a,38.911,3.1813,0.0051455064
100,a,39.062,3.1693,0.0050473887
100,a,39.216,3.1578,0.0049565876
100,a,39.37,3.1467,0.0048722223
100,a,39.526,3.1361,0.0047933795
100,a,39.683,3.1258,0.0047195662
100,a,39.841,3.1158,0.0046500829
100,a,40.0,3.1062,0.00458463
100,a,40.161,3.0969,0.004522699
100,a,40.323,3.0879,0.0044639987
100,a,40.486,3.0791,0.0044081297
100,a,40.65,3.0705,0.0043549925
100,a,40.816,3.0622,0.0043043773
100,a,40.984,3.0541,0.0042558835
100,a,41.152,3.0462,0.0042095333
100,a,41.322,3.0385,0.0041650052
100,a,41.494,3.0309,0.004122399
100,a,41.667,3.0235,0.0040814266
100,a,41.841,3.0163,0.0040419887
100,a,42.017,3.0092,0.0040040734
100,a,42.194,3.0023,0.0039674935
100,a,42.373,2.9955,0.0039323366
100,a,42.553,2.9887,0.0038984163
100,a,42.735,2.9822,0.0038657195
100,a,42.918,2.9757,0.0038341605
100,a,43.103,2.9693,0.0038038257
100,a,43.29,2.963,0.0037746153
100,a,43.478,2.9567,0.0037465443
100,a,43.668,2.9506,0.0037194986
100,a,43.86,2.9445,0.0036936785
100,a,44.053,2.9384,0.0036690997
100,a,44.248,2.9324,0.0036456477
100,a,44.444,2.9265,0.0036235386
100,a,44.643,2.9205,0.0036028412
100,a,44.843,2.9146,0.0035836881
100,a,45.045,2.9086,0.0035662638
100,a,45.249,2.9026,0.0035507688
100,a,45.455,2.8965,0.0035375036
100,a,45.662,2.8904,0.0035269859
100,a,45.872,2.8842,0.0035196824
100,a,46.083,2.8777,0.0035164281
100,a,46.296,2.8711,0.0035184064
100,a,46.512,2.8642,0.0035271005
100,a,46.729,2.8569,0.0035448462
100,a,46.948,2.8491,0.0035750269
100,a,47.17,2.8406,0.0036231252
100,a,47.393,2.8311,0.003697878
100,a,47.619,2.8202,0.0038142499
100,a,47.847,2.8073,0.0039998597
100,a,48.077,2.7911,0.0043099085
100,a,48.309,2.7693,0.0048682972
100,a,48.544,2.7372,0.0060040079
100,a,48.78,2.6817,0.0088510791
100,a,49.02,2.5554,0.031535955
100,a,49.261,2.0808,0.45774439
100,a,49.505,3.5486,0.20388976
100,a,49.751,3.1174,0.016455068
100,a,50.0,3.0081,0.0079822049
100,a,50.251,2.958,0.0055443897
100,a,50.505,2.9284,0.0045133041
100,a,50.761,2.9082,0.0039775682
100,a,51.02,2.8932,0.0036600638
100,a,51.282,2.8814,0.0034535921
100,a,51.546,2.8716,0.0033093735
100,a,51.813,2.8632,0.0032027898
100,a,52.083,2.8558,0.0031204421
100,a,52.356,2.8493,0.0030542316
100,a,52.632,2.8433,0.0029993594
100,a,52.91,2.8378,0.0029525463
100,a,53.191,2.8327,0.002911774
100,a,53.476,2.8279,0.0028754243
100,a,53.763,2.8234,0.0028426374
100,a,54.054,2.8191,0.0028124758
100,a,54.348,2.815,0.0027845601
100,a,54.645,2.811,0.0027582918
100,a,54.945,2.8072,0.0027335722
100,a,55.249,2.8036,0.0027099833
100,a,55.556,2.8001,0.0026874458
100,a,55.866,2.7966,0.0026656613
100,a,56.18,2.7933,0.0026446119
100,a,56.497,2.7901,0.0026242482
100,a,56.818,2.7869,0.0026043726
100,a,57.143,2.7838,0.0025849668
100,a,57.471,2.7808,0.0025659712
100,a,57.803,2.7779,0.0025473385
100,a,58.14,2.775,0.0025290012
100,a,58.48,2.7722,0.0025109791
100,a,58.824,2.7694,0.0024932047
100,a,59.172,2.7667,0.0024756698
100,a,59.524,2.764,0.0024583461
100,a,59.88,2.7614,0.0024412252
100,a,60.241,2.7589,0.0024242604
100,a,60.606,2.7563,0.0024074621
100,a,60.976,2.7539,0.0023908036
100,a,61.35,2.7514,0.0023742953
100,a,61.728,2.749,0.0023579287
100,a,62.112,2.7467,0.0023416497
100,a,62.5,2.7443,0.0023254963
100,a,62.893,2.742,0.0023094325
100,a,63.291,2.7398,0.0022934804
100,a,63.694,2.7376,0.0022776019
100,a,64.103,2.7354,0.0022618016
100,a,64.516,2.7332,0.0022461067
100,a,64.935,2.7311,0.0022304643
100,a,65.359,2.729,0.002214904
100,a,65.789,2.7269,0.0021994007
100,a,66.225,2.7249,0.0021839568
100,a,66.667,2.7229,0.0021685647
100,a,67.114,2.7209,0.0021532535
100,a,67.568,2.7189,0.0021379721
100,a,68.027,2.717,0.002122756
100,a,68.493,2.7151,0.0021075846
100,a,68.966,2.7132,0.0020924407
100,a,69.444,2.7114,0.0020773691
100,a,69.93,2.7095,0.002062314
100,a,70.423,2.7077,0.0020473042
100,a,70.922,2.7059,0.0020323381
100,a,71.429,2.7042,0.0020173969
100,a,71.942,2.7024,0.0020025045
100,a,72.464,2.7007,0.0019876274
100,a,72.993,2.699,0.0019727892
100,a,73.529,2.6974,0.0019579825
100,a,74.074,2.6957,0.0019432004
100,a,74.627,2.6941,0.0019284408
100,a,75.188,2.6925,0.0019137167
100,a,75.758,2.6909,0.0018990067
100,a,76.336,2.6893,0.0018843283
100,a,76.923,2.6877,0.0018696702
100,a,77.519,2.6862,0.0018550359
100,a,78.125,2.6847,0.0018404146
100,a,78.74,2.6832,0.0018258138
100,a,79.365,2.6817,0.001811233
100,a,80.0,2.6803,0.0017966758
100,a,80.645,2.6788,0.0017821258
100,a,81.301,2.6774,0.0017675934
100,a,81.967,2.676,0.0017530853
100,a,82.645,2.6746,0.0017385796
100,a,83.333,2.6732,0.0017241054
100,a,84.034,2.6719,0.001709629
100,a,84.746,2.6705,0.0016951694
100,a,85.47,2.6692,0.001680728
100,a,86.207,2.6679,0.001666297
100,a,86.957,2.6666,0.0016518608
100,a,87.719,2.6654,0.0016374651
100,a,88.496,2.6641,0.0016230497
100,a,89.286,2.6629,0.001608662
100,a,90.09,2.6616,0.001594285
100,a,90.909,2.6604,0.0015799122
100,a,91.743,2.6592,0.0015655485
100,a,92.593,2.6581,0.001551178
100,a,93.458,2.6569,0.0015368362
100,a,94.34,2.6558,0.001522487
100,a,95.238,2.6546,0.0015081559
100,a,96.154,2.6535,0.0014938178
100,a,97.087,2.6524,0.001479508
100,a,98.039,2.6513,0.0014651822
100,a,99.01,2.6502,0.0014508662
100,a,100.0,2.6492,0.0014365556
100,a,101.01,2.6481,0.0014222567
100,a,102.04,2.6471,0.0014079653
100,a,103.09,2.6461,0.0013936871
100,a,104.17,2.6451,0.0013793409
100,a,105.26,2.6441,0.0013651066
100,a,106.38,2.6431,0.0013508179
100,a,107.53,2.6421,0.0013364943
100,a,108.7,2.6412,0.0013222053
100,a,109.89,2.6402,0.0013079656
100,a,111.11,2.6393,0.001293692
100,a,112.36,2.6384,0.0012794134
100,a,113.64,2.6375,0.0012651179
100,a,114.94,2.6366,0.0012508966
100,a,116.28,2.6357,0.0012366001
100,a,117.65,2.6348,0.0012223205
100,a,119.05,2.634,0.0012080649
100,a,120.48,2.6331,0.0011938304
100,a,121.95,2.6323,0.0011795581
100,a,123.46,2.6315,0.001165269
100,a,125.0,2.6307,0.0011510258
100,a,126.58,2.6299,0.0011367733
100,a,128.21,2.6291,0.0011224711
100,a,129.87,2.6283,0.0011082396
100,a,131.58,2.6276,0.0010939694
100,a,133.33,2.6268,0.0010797286
100,a,135.14,2.6261,0.0010654168
100,a,136.99,2.6254,0.0010511554
100,a,138.89,2.6247,0.0010369099
100,a,140.85,2.624,0.0010226206
100,a,142.86,2.6233,0.0010083606
100,a,144.93,2.6226,0.0009940916
100,a,147.06,2.6219,0.00097982651
100,a,149.25,2.6213,0.0009655775
100,a,151.52,2.6206,0.00095125834
100,a,153.85,2.62,0.00093699271
100,a,156.25,2.6194,0.00092272936
100,a,158.73,2.6187,0.00090845121
100,a,161.29,2.6181,0.00089416422
100,a,163.93,2.6176,0.00087989353
100,a,166.67,2.617,0.00086557996
100,a,169.49,2.6164,0.00085130488
100,a,172.41,2.6158,0.00083701182
100,a,175.44,2.6153,0.00082270567
100,a,178.57,2.6148,0.00080840899
100,a,181.82,2.6142,0.00079409546
100,a,185.19,2.6137,0.00077978626
100,a,188.68,2.6132,0.00076548122
100,a,192.31,2.6127,0.00075117295
100,a,196.08,2.6122,0.00073685464
100,a,200.0,2.6117,0.00072254202
100,a,204.08,2.6113,0.00070822313
100,a,208.33,2.6108,0.00069389817
100,a,212.77,2.6104,0.00067954627
100,a,217.39,2.6099,0.0006652283
100,a,222.22,2.6095,0.00065089462
100,a,227.27,2.6091,0.00063654478
100,a,232.56,2.6087,0.00062219002
100,a,238.1,2.6083,0.00060783438
100,a,243.9,2.6079,0.00059349245
100,a,250.0,2.6075,0.00057912866
100,a,256.41,2.6071,0.00056476534
100,a,263.16,2.6068,0.00055039392
100,a,270.27,2.6064,0.00053602581
100,a,277.78,2.6061,0.00052163694
100,a,285.71,2.6058,0.00050726655
100,a,294.12,2.6054,0.00049286574
100,a,303.03,2.6051,0.00047847338
100,a,312.5,2.6048,0.00046407438
100,a,322.58,2.6045,0.00044967351
100,a,333.33,2.6042,0.00043526179
100,a,344.83,2.604,0.00042083961
100,a,357.14,2.6037,0.00040642495
100,a,370.37,2.6035,0.00039199839
100,a,384.62,2.6032,0.00037756222
100,a,400.0,2.603,0.00036312708
100,a,416.67,2.6028,0.00034868077
100,a,434.78,2.6025,0.00033423443
100,a,454.55,2.6023,0.00031977423
100,a,476.19,2.6021,0.00030531414
100,a,500.0,2.6019,0.00029084505
100,a,526.32,2.6018,0.00027636852
100,a,555.56,2.6016,0.00026188683
100,a,588.24,2.6014,0.00024739938
100,a,625.0,2.6013,0.00023290572
100,a,666.67,2.6011,0.00021840332
100,a,714.29,2.601,0.0002038943
100,a,769.23,2.6009,0.00018938023
100,a,833.33,2.6008,0.00017485845
100,a,909.09,2.6007,0.00016032796
100,a,1000.0,2.6006,0.00014579097
150,a,0.08,1.2095608,0.91175142
150,a,0.081,1.2364706,0.91336647
150,a,0.082,1.2601208,0.90907031
150,a,0.083,1.2834766,0.89965109
150,a,0.084,1.2949497,0.88385058
150,a,0.085,1.3048543,0.86784959
150,a,0.086,1.3090047,0.86078241
150,a,0.087,1.3066762,0.86175722
150,a,0.088,1.3055446,0.87152701
150,a,0.089,1.3056346,0.88902542
150,a,0.09,1.3102837,0.90709207
150,a,0.091,1.327033,0.92497452
150,a,0.092,1.3561295,0.93384338
150,a,0.093,1.3944608,0.94271223
150,a,0.094,1.4176017,0.9445526
150,a,0.095,1.4402352,0.94244914
150,a,0.096,1.4586792,0.94296743
150,a,0.097,1.4720787,0.94664269
150,a,0.098,1.4854781,0.95122441
150,a,0.099,1.5101997,0.95663668
150,a,0.1,1.5419271,0.95899347
150,a,0.101,1.573607,0.95495032
150,a,0.102,1.6052083,0.95073044
150,a,0.103,1.6368096,0.93898994
150,a,0.104,1.6628971,0.92724944
150,a,0.105,1.6878759,0.91123281
150,a,0.106,1.709432,0.88901365
150,a,0.107,1.7250719,0.8667945
150,a,0.108,1.7407117,0.84381768
150,a,0.109,1.7519841,0.81986741
150,a,0.11,1.754617,0.80555454
150,a,0.111,1.7572499,0.79613681
150,a,0.112,1.7598828,0.78671907
150,a,0.113,1.7624037,0.78028696
150,a,0.114,1.7648646,0.77808138
150,a,0.115,1.7673255,0.77587581
150,a,0.116,1.7697864,0.77367024
150,a,0.117,1.7808224,0.76994892
150,a,0.118,1.7953603,0.760064
150,a,0.119,1.8100243,0.75017908
150,a,0.12,1.8257848,0.73752559
150,a,0.121,1.8415453,0.72275878
150,a,0.122,1.8568538,0.70799197
150,a,0.123,1.8678838,0.6928755
150,a,0.124,1.8789139,0.67745301
150,a,0.125,1.8811403,0.66203053
150,a,0.126,1.8752648,0.64633309
150,a,0.127,1.8691569,0.63061596
150,a,0.128,1.8615979,0.63015527
150,a,0.129,1.8540388,0.63274089
150,a,0.13,1.8470044,0.63909728
150,a,0.131,1.8574495,0.64554189
150,a,0.132,1.8678945,0.64633154
150,a,0.133,1.8793687,0.63871255
150,a,0.134,1.8911676,0.62644809
150,a,0.135,1.8911837,0.61756746
150,a,0.136,1.887303,0.60980595
150,a,0.137,1.8821315,0.60640994
150,a,0.138,1.8743308,0.61190693
150,a,0.139,1.86653,0.62149898
150,a,0.14,1.8587293,0.6502715
150,a,0.141,1.8726683,0.68845928
150,a,0.142,1.8953059,0.71682508
150,a,0.143,1.9363466,0.73323769
150,a,0.144,1.9810926,0.73553549
150,a,0.145,2.0394406,0.73783329
150,a,0.146,2.1049337,0.72383577
150,a,0.147,2.1575272,0.66646649
150,a,0.148,2.1972678,0.59914068
150,a,0.149,2.2304074,0.52709024
150,a,0.15,2.2396888,0.40832334
150,a,0.151,2.2489702,0.26140798
150,a,0.152,2.2493389,0.15993038
150,a,0.153,2.240446,0.074176614
150,a,0.154,2.2315531,0.042088307
150,a,0.155,2.2114548,0.01
150,a,0.156,2.1893454,0.003
150,a,0.157,2.167236,0.001
150,a,0.158,2.1508029,0.0003
150,a,0.159,2.137486,0.0001
150,a,0.16,2.1241692,4e-05
150,a,0.161,2.1108523,2e-05
150,a,0.162,2.0975355,1.2e-05
150,a,0.163,2.0858958,9e-06
150,a,0.164,2.0775629,7e-06
150,a,0.165,2.06923,6e-06
150,a,0.166,2.0608971,5.5e-06
150,a,0.167,2.0525643,5.2e-06
150,a,0.168,2.0442314,4.900004e-06
150,a,0.169,2.03606,4.6781661e-06
150,a,0.17,2.0290707,4.5359187e-06
150,a,0.171,2.0220815,4.4007723e-06
150,a,0.172,2.0150923,4.2772632e-06
150,a,0.173,2.0081031,4.1643041e-06
150,a,0.174,2.0011138,4.0587474e-06
150,a,0.175,1.9941246,3.9498162e-06
150,a,0.176,1.9877673,3.8522418e-06
150,a,0.177,1.9823197,3.7595375e-06
150,a,0.178,1.9768721,3.6654336e-06
150,a,0.179,1.9714245,3.5760902e-06
150,a,0.18,1.9659769,3.4930212e-06
150,a,0.181,1.9605293,3.4262193e-06
150,a,0.182,1.9550817,3.3534931e-06
150,a,0.183,1.9496342,3.2883952e-06
150,a,0.184,1.9441866,3.2387843e-06
150,a,0.185,1.9391337,3.1769899e-06
150,a,0.186,1.9353913,3.126018e-06
150,a,0.187,1.9316489,3.1014485e-06
150,a,0.188,1.9279065,3.0764095e-06
150,a,0.189,1.924164,3.0520637e-06
150,a,0.19,1.9204216,3.0397182e-06
150,a,0.191,1.9166792,3.0222808e-06
150,a,0.192,1.9129368,2.9941766e-06
150,a,0.193,1.9091944,2.9768491e-06
150,a,0.194,1.905452,2.9536362e-06
150,a,0.195,1.9017096,2.923465e-06
150,a,0.196,1.8979671,2.8780204e-06
150,a,0.197,1.8942247,2.8281163e-06
150,a,0.198,1.8904823,2.7719467e-06
150,a,0.199,1.8867399,2.696638e-06
150,a,0.2,1.8829975,2.6137057e-06
150,a,0.201,1.8792551,2.52149e-06
150,a,0.202,1.8759604,2.4137476e-06
150,a,0.203,1.8734258,2.2957869e-06
150,a,0.204,1.8708911,2.1745371e-06
150,a,0.205,1.8683565,2.0501733e-06
150,a,0.206,1.8658219,1.9128652e-06
150,a,0.207,1.8632873,1.7870308e-06
150,a,0.208,1.8607526,1.671759e-06
150,a,0.209,1.858218,1.5519419e-06
150,a,0.21,1.8556834,1.4283282e-06
150,a,0.211,1.8531488,1.3259327e-06
150,a,0.212,1.8506142,1.2178962e-06
150,a,0.213,1.8480795,1.1177399e-06
150,a,0.214,1.8455449,1.0372371e-06
150,a,0.215,1.8430103,9.596041e-07
150,a,0.216,1.8404757,8.9228147e-07
150,a,0.217,1.837941,8.2593477e-07
150,a,0.218,1.8354064,7.5819913e-07
150,a,0.219,1.8328718,7.1239849e-07
150,a,0.22,1.8303372,6.6571944e-07
150,a,0.221,1.8278025,6.2341779e-07
150,a,0.222,1.8252679,5.7279115e-07
150,a,0.223,1.8227333,5.3045068e-07
150,a,0.224,1.8201987,5.0309255e-07
150,a,0.225,1.817664,4.7643668e-07
150,a,0.226,1.8151294,4.4599881e-07
150,a,0.227,1.8125948,4.2056763e-07
150,a,0.228,1.8103033,3.8777782e-07
150,a,0.229,1.8083614,3.5440644e-07
150,a,0.23,1.8064194,3.2737709e-07
150,a,0.231,1.8044775,3.0608884e-07
150,a,0.232,1.8025355,2.8545435e-07
150,a,0.233,1.8005936,2.7220501e-07
150,a,0.234,1.7986517,2.6257873e-07
150,a,0.235,1.7967097,2.2865731e-07
150,a,0.236,1.7947678,2.0020163e-07
150,a,0.237,1.7928258,1.8490476e-07
150,a,0.238,1.7908839,1.8064278e-07
150,a,0.239,1.7889419,1.6687881e-07
150,a,0.24,1.787,1.4895221e-07
150,a,0.241,1.7857333,1.4298935e-07
150,a,0.242,1.7844667,1.3690927e-07
150,a,0.243,1.7832,1.1816196e-07
150,a,0.244,1.7819333,9.8240334e-08
150,a,0.245,1.7806667,9.3315463e-08
150,a,0.246,1.7794,8.6298924e-08
150,a,0.247,1.7781333,7.9973321e-08
150,a,0.248,1.7768667,6.6150945e-08
150,a,0.249,1.7756,5.5324243e-08
150,a,0.25,1.7743333,5.3625624e-08
150,a,0.26,1.7619,0.0
150,a,0.27,1.7511074,0.0
150,a,0.28,1.7420589,0.0
150,a,0.29,1.7337196,0.0
150,a,0.3,1.7265,0.0
150,a,0.31,1.7205,0.0
150,a,0.32,1.7151242,0.0
150,a,0.33,1.7103727,0.0
150,a,0.34,1.7064018,0.0
150,a,0.35,1.7034345,0.0
150,a,0.36,1.7004673,0.0
150,a,0.37,1.6975,0.0
150,a,0.38,1.6951667,0.0
150,a,0.39,1.6928333,0.0
150,a,0.4,1.6905,0.0
150,a,0.41,1.6887689,0.0
150,a,0.42,1.6870379,0.0
150,a,0.43,1.6853068,0.0
150,a,0.44,1.683928,0.0
150,a,0.45,1.6828567,0.0
150,a,0.46,1.6817853,0.0
150,a,0.47,1.680714,0.0
150,a,0.48,1.6796427,0.0
150,a,0.49,1.6785713,0.0
150,a,0.5,1.6775,0.0
150,a,0.51,1.6767,0.0
150,a,0.52,1.6759,0.0
150,a,0.53,1.6751,0.0
150,a,0.54,1.6743,0.0
150,a,0.55,1.6735,0.0
150,a,0.56,1.6728995,0.0
150,a,0.57,1.672299,0.0
150,a,0.58,1.6716984,0.0
150,a,0.59,1.6710979,0.0
150,a,0.6,1.6704974,0.0
150,a,0.61,1.6698969,0.0
150,a,0.62,1.6693943,0.0
150,a,0.63,1.6690825,0.0
150,a,0.64,1.6687707,0.0
150,a,0.65,1.6684589,0.0
150,a,0.66,1.6681471,0.0
150,a,0.67,1.6678353,0.0
150,a,0.68,1.6675236,0.0
150,a,0.69,1.6672118,0.0
150,a,0.7,1.6669,0.0
150,a,0.71,1.66671,0.0
150,a,0.72,1.66652,0.0
150,a,0.73,1.66633,0.0
150,a,0.74,1.66614,0.0
150,a,0.75,1.66595,0.0
150,a,0.76,1.66576,0.0
150,a,0.77,1.66557,0.0
150,a,0.78,1.66538,0.0
150,a,0.79,1.66519,0.0
150,a,0.8,1.665,0.0
150,a,0.81,1.66483,0.0
150,a,0.82,1.66466,0.0
150,a,0.83,1.66449,0.0
150,a,0.84,1.66432,0.0
150,a,0.85,1.66415,0.0
150,a,0.86,1.66398,0.0
150,a,0.87,1.66381,0.0
150,a,0.88,1.66364,0.0
150,a,0.89,1.66347,0.0
150,a,0.9,1.6633,0.0
150,a,0.91,1.66315,0.0
150,a,0.92,1.663,0.0
150,a,0.93,1.66285,0.0
150,a,0.94,1.6627,0.0
150,a,0.95,1.66255,0.0
150,a,0.96,1.6624,0.0
150,a,0.97,1.66225,0.0
150,a,0.98,1.6621,0.0
150,a,0.99,1.66195,0.0
150,a,1.0,1.6618,0.0
150,a,1.01,1.66167,0.0
150,a,1.02,1.66154,0.0
150,a,1.03,1.66141,0.0
150,a,1.04,1.66128,0.0
150,a,1.05,1.66115,0.0
150,a,1.06,1.66102,0.0
150,a,1.07,1.66089,0.0
150,a,1.08,1.66076,0.0
150,a,1.09,1.66063,0.0
150,a,1.1,1.6605,0.0
150,a,1.11,1.6604249,0.0
150,a,1.12,1.6603499,0.0
150,a,1.13,1.6602748,0.0
150,a,1.14,1.6601997,0.0
150,a,1.15,1.6601247,0.0
150,a,1.16,1.6600496,0.0
150,a,1.17,1.6599745,0.0
150,a,1.18,1.6598995,0.0
150,a,1.19,1.6598244,0.0
150,a,1.2,1.6597493,0.0
150,a,1.21,1.6596743,0.0
150,a,1.22,1.6595992,0.0
150,a,1.23,1.6595242,0.0
150,a,1.24,1.6594491,0.0
150,a,1.25,1.659374,0.0
150,a,1.26,1.6592,0.0
150,a,1.27,1.6591,0.0
150,a,1.28,1.659,0.0
150,a,1.29,1.6589,0.0
150,a,1.3,1.6589,0.0
150,a,1.31,1.6588,0.0
150,a,1.32,1.6587,0.0
150,a,1.33,1.6586,0.0
150,a,1.34,1.6585,0.0
150,a,1.35,1.6584,0.0
150,a,1.36,1.6583,0.0
150,a,1.37,1.6582,0.0
150,a,1.38,1.6582,0.0
150,a,1.39,1.6581,0.0
150,a,1.4,1.658,0.0
150,a,1.41,1.6579,0.0
150,a,1.42,1.6578,0.0
150,a,1.43,1.6577,0.0
150,a,1.44,1.6576,0.0
150,a,1.45,1.6575,0.0
150,a,1.46,1.6574,0.0
150,a,1.47,1.6573,0.0
150,a,1.48,1.6572,0.0
150,a,1.49,1.6571,0.0
150,a,1.5,1.657,0.0
150,a,1.51,1.6569,0.0
150,a,1.52,1.6568,0.0
150,a,1.53,1.6567,0.0
150,a,1.54,1.6566,0.0
150,a,1.55,1.6565,0.0
150,a,1.56,1.6564,0.0
150,a,1.57,1.6563,0.0
150,a,1.58,1.6562,0.0
150,a,1.59,1.6561,0.0
150,a,1.6,1.656,0.0
150,a,1.61,1.6559,0.0
150,a,1.62,1.6558,0.0
150,a,1.63,1.6557,0.0
150,a,1.64,1.6556,0.0
150,a,1.65,1.6555,0.0
150,a,1.66,1.6553,0.0
150,a,1.67,1.6552,0.0
150,a,1.68,1.6551,0.0
150,a,1.69,1.655,0.0
150,a,1.7,1.6549,0.0
150,a,1.71,1.6548,0.0
150,a,1.72,1.6547,0.0
150,a,1.73,1.6546,0.0
150,a,1.74,1.6544,0.0
150,a,1.75,1.6543,0.0
150,a,1.76,1.6542,0.0
150,a,1.77,1.6541,0.0
150,a,1.78,1.654,0.0
150,a,1.79,1.6539,0.0
150,a,1.8,1.6537,0.0
150,a,1.81,1.6536,0.0
150,a,1.82,1.6535,0.0
150,a,1.83,1.6534,0.0
150,a,1.84,1.6532,0.0
150,a,1.85,1.6531,0.0
150,a,1.86,1.653,0.0
150,a,1.87,1.6529,0.0
150,a,1.88,1.6527,0.0
150,a,1.89,1.6526,0.0
150,a,1.9,1.6525,0.0
150,a,1.91,1.6524,0.0
150,a,1.92,1.6522,0.0
150,a,1.93,1.6521,0.0
150,a,1.94,1.652,0.0
150,a,1.95,1.6518,0.0
150,a,1.96,1.6517,0.0
150,a,1.97,1.6516,0.0
150,a,1.98,1.6515,0.0
150,a,1.99,1.6513,0.0
150,a,2.0,1.6512,0.0
150,a,2.01,1.651,0.0
150,a,2.02,1.6509,0.0
150,a,2.03,1.6508,0.0
150,a,2.04,1.6506,0.0
150,a,2.05,1.6505,0.0
150,a,2.06,1.6504,0.0
150,a,2.07,1.6502,0.0
150,a,2.08,1.6501,0.0
150,a,2.09,1.6499,0.0
150,a,2.1,1.6498,0.0
150,a,2.11,1.6497,0.0
150,a,2.12,1.6495,0.0
150,a,2.13,1.6494,0.0
150,a,2.14,1.6492,0.0
150,a,2.15,1.6491,0.0
150,a,2.16,1.6489,0.0
150,a,2.17,1.6488,0.0
150,a,2.18,1.6486,0.0
150,a,2.19,1.6485,0.0
150,a,2.2,1.6483,0.0
150,a,2.21,1.6482,0.0
150,a,2.22,1.648,0.0
150,a,2.23,1.6479,0.0
150,a,2.24,1.6477,0.0
150,a,2.25,1.6476,0.0
150,a,2.26,1.6474,0.0
150,a,2.27,1.6473,0.0
150,a,2.28,1.6471,0.0
150,a,2.29,1.647,0.0
150,a,2.3,1.6468,0.0
150,a,2.31,1.6466,0.0
150,a,2.32,1.6465,0.0
150,a,2.33,1.6463,0.0
150,a,2.34,1.6462,0.0
150,a,2.35,1.646,0.0
150,a,2.36,1.6458,0.0
150,a,2.37,1.6457,0.0
150,a,2.38,1.6455,0.0
150,a,2.39,1.6453,0.0
150,a,2.4,1.6452,0.0
150,a,2.41,1.645,0.0
150,a,2.42,1.6448,0.0
150,a,2.43,1.6447,0.0
150,a,2.44,1.6445,0.0
150,a,2.45,1.6443,0.0
150,a,2.46,1.6442,0.0
150,a,2.47,1.644,0.0
150,a,2.48,1.6438,0.0
150,a,2.49,1.6437,0.0
150,a,2.5,1.6435,0.0
150,a,2.51,1.6433,0.0
150,a,2.52,1.6431,0.0
150,a,2.53,1.643,0.0
150,a,2.54,1.6428,0.0
150,a,2.55,1.6426,0.0
150,a,2.56,1.6424,0.0
150,a,2.57,1.6422,0.0
150,a,2.58,1.6421,0.0
150,a,2.59,1.6419,0.0
150,a,2.6,1.6417,0.0
150,a,2.61,1.6415,0.0
150,a,2.62,1.6413,0.0
150,a,2.63,1.6412,0.0
150,a,2.64,1.641,0.0
150,a,2.65,1.6408,0.0
150,a,2.66,1.6406,0.0
150,a,2.67,1.6404,0.0
150,a,2.68,1.6402,0.0
150,a,2.69,1.64,0.0
150,a,2.7,1.6398,0.0
150,a,2.71,1.6397,0.0
150,a,2.72,1.6395,0.0
150,a,2.73,1.6393,0.0
150,a,2.74,1.6391,0.0
150,a,2.75,1.6389,0.0
150,a,2.76,1.6387,0.0
150,a,2.77,1.6385,0.0
150,a,2.78,1.6383,0.0
150,a,2.79,1.6381,0.0
150,a,2.8,1.6379,0.0
150,a,2.81,1.6377,0.0
150,a,2.82,1.6375,0.0
150,a,2.83,1.6373,0.0
150,a,2.84,1.6371,0.0
150,a,2.85,1.6369,0.0
150,a,2.86,1.6367,0.0
150,a,2.87,1.6365,0.0
150,a,2.88,1.6363,0.0
150,a,2.89,1.6361,0.0
150,a,2.9,1.6359,0.0
150,a,2.91,1.6357,0.0
150,a,2.92,1.6354,0.0
150,a,2.93,1.6352,0.0
150,a,2.94,1.635,0.0
150,a,2.95,1.6348,0.0
150,a,2.96,1.6346,0.0
150,a,2.97,1.6344,0.0
150,a,2.98,1.6342,0.0
150,a,2.99,1.634,0.0
150,a,3.0,1.6337,0.0
150,a,3.01,1.6335,0.0
150,a,3.02,1.6333,0.0
150,a,3.03,1.6331,0.0
150,a,3.04,1.6329,0.0
150,a,3.05,1.6327,0.0
150,a,3.06,1.6324,0.0
150,a,3.07,1.6322,0.0
150,a,3.08,1.632,0.0
150,a,3.09,1.6318,0.0
150,a,3.1,1.6315,0.0
150,a,3.11,1.6313,0.0
150,a,3.12,1.6311,0.0
150,a,3.13,1.6309,0.0
150,a,3.14,1.6306,1.0091806e-07
150,a,3.15,1.6304,1.8264259e-07
150,a,3.16,1.6302,1.9425808e-07
150,a,3.17,1.6299,2.4439547e-07
150,a,3.18,1.6297,3.6578356e-07
150,a,3.19,1.6295,4.0381864e-07
150,a,3.2,1.6292,5.739059e-07
150,a,3.21,1.629,7.1386181e-07
150,a,3.22,1.6288,9.0222613e-07
150,a,3.23,1.6285,1.2164923e-06
150,a,3.24,1.6283,1.4948571e-06
150,a,3.25,1.628,2.0057433e-06
150,a,3.26,1.6278,2.6015147e-06
150,a,3.27,1.6276,3.3375417e-06
150,a,3.28,1.6273,4.4224782e-06
150,a,3.29,1.6271,5.6821818e-06
150,a,3.3,1.6268,7.4311534e-06
150,a,3.31,1.6266,9.497322e-06
150,a,3.32,1.6263,1.126354e-05
150,a,3.33,1.6261,1.2961873e-05
150,a,3.34,1.6258,1.4219586e-05
150,a,3.35,1.6256,1.4459039e-05
150,a,3.36,1.6253,1.3754878e-05
150,a,3.37,1.6251,1.2647993e-05
150,a,3.38,1.6248,1.1768765e-05
150,a,3.39,1.6246,1.1157308e-05
150,a,3.4,1.6243,1.062269e-05
150,a,3.41,1.6241,1.0430739e-05
150,a,3.42,1.6238,1.0476515e-05
150,a,3.43,1.6236,1.0687433e-05
150,a,3.44,1.6233,1.1239173e-05
150,a,3.45,1.623,1.1718201e-05
150,a,3.46,1.6228,1.181558e-05
150,a,3.47,1.6225,1.1787493e-05
150,a,3.48,1.6223,1.1603226e-05
150,a,3.49,1.622,1.1437893e-05
150,a,3.5,1.6217,1.1605559e-05
150,a,3.51,1.6215,1.1903401e-05
150,a,3.52,1.6212,1.215675e-05
150,a,3.53,1.6209,1.2231163e-05
150,a,3.54,1.6207,1.1948342e-05
150,a,3.55,1.6204,1.1465455e-05
150,a,3.56,1.6201,1.0963502e-05
150,a,3.57,1.6199,1.0376678e-05
150,a,3.58,1.6196,9.8861803e-06
150,a,3.59,1.6193,9.5110806e-06
150,a,3.6,1.619,9.0942495e-06
150,a,3.61,1.6188,8.804035e-06
150,a,3.62,1.6185,8.6431732e-06
150,a,3.63,1.6182,8.4729303e-06
150,a,3.64,1.6179,8.4310282e-06
150,a,3.65,1.6176,8.6602075e-06
150,a,3.66,1.6174,9.1225406e-06
150,a,3.67,1.6171,9.9688795e-06
150,a,3.68,1.6168,1.1180673e-05
150,a,3.69,1.6165,1.2478917e-05
150,a,3.7,1.6162,1.3813668e-05
150,a,3.71,1.6159,1.5152497e-05
150,a,3.72,1.6157,1.6247733e-05
150,a,3.73,1.6154,1.718247e-05
150,a,3.74,1.6151,1.7952676e-05
150,a,3.75,1.6148,1.8525565e-05
150,a,3.76,1.6145,1.9014098e-05
150,a,3.77,1.6142,1.9378404e-05
150,a,3.78,1.6139,1.9324149e-05
150,a,3.79,1.6136,1.8861934e-05
150,a,3.8,1.6133,1.8371957e-05
150,a,3.81,1.613,1.7942391e-05
150,a,3.82,1.6127,1.7597573e-05
150,a,3.83,1.6124,1.7486877e-05
150,a,3.84,1.6121,1.7584401e-05
150,a,3.85,1.6118,1.7823596e-05
150,a,3.86,1.6115,1.8207196e-05
150,a,3.87,1.6112,1.8525429e-05
150,a,3.88,1.6109,1.8498991e-05
150,a,3.89,1.6106,1.8326832e-05
150,a,3.9,1.6103,1.7870622e-05
150,a,3.91,1.61,1.68849e-05
150,a,3.92,1.6097,1.5911097e-05
150,a,3.93,1.6094,1.5536664e-05
150,a,3.94,1.609,1.5728728e-05
150,a,3.95,1.6087,1.6223511e-05
150,a,3.96,1.6084,1.6996107e-05
150,a,3.97,1.6081,1.8365365e-05
150,a,3.98,1.6078,2.0772109e-05
150,a,3.99,1.6075,2.4285135e-05
150,a,4.0,1.6071,2.6916523e-05
150,a,4.01,1.6068,2.5287876e-05
150,a,4.02,1.6065,2.0888603e-05
150,a,4.03,1.6062,1.7201574e-05
